Repository: LLNL/MI-ChemVis

# ChemVis

## Intro
- A visual analytics system for the material informatics project

### 2. Run the visualization server
 - Start the server:  
   `python runServer.py`
 - Then open the browser at http://localhost:5010/

This dataset is comprised of a json file, and a folder of other text files, containing annotations by SME's. 
The folder of text files contains 2 files per paper (total 198 files). IE, 1 file of chemicals annotated (average 10 per paper), and 1 file of the experimental sentences (also short) for each paper.
The JSON file repeats this data, but with additional annotations: the morphology and composition of the papers.

File: gold_data/materials_informatics_gold/materials_informatics_gold_es_and_chems/A_Rapid_Synthesis_of_Oriented_Palladium_Nanoparticles_by_UV_Irradiation.txt
In a typical synthesis, a mixture of 20 mL of 5 mM PdCl2 (Sigma-Aldrich, 99.9% purity) solution and 20 mL of 25 mM K2C2O4 (Merck, 99% purity) solution were stirred for 5 min. Formation of reddish yellow needles was observed. But, upon further dilution, the needles disappeared. Nitrogen gas was purged through reaction mixture for 5 min. Then, the mixture in a quartz tube was irradiated using 450 W Hg lamp (Oriel Corporation, USA) for 5 min in order to get the black precipitate.

File: gold_data/materials_informatics_gold/materials_informatics_gold_es_and_chems/A_Simple_Hydrothermal_Route_to_Large-Scale_Synthesis_of_Uniform_Silver_Nanowires.txt
In a typical procedure, silver nitrate (0.02 M, 5 mL) and sodium chloride (0.02 M, 5 mL) were added to distilled water (30 mL) under stirring to form silver chloride colloidal solution. Then glucose (0.04 g, 0.2 mmol) was dissolved in the above colloidal solution; this was then transferred into a stainless steel autoclave with a Teflon liner of 50 mL capacity, and heated in an oven at 180 °C for 18 h. After the autoclave was air-cooled to room temperature unaided, the resulting silver-gray fluffy precipitate was filtered and washed with distilled water and absolute ethanol, then dried under vacuum at 60 °C for 2 h.

File: gold_data/materials_informatics_gold/materials_informatics_gold_es_and_chems/A_rapid_synthesis_of_high_aspect_ratio_copper_nanowires_for_high-performance_transparent_conducting_films.txt
10.1039/C3CC48561G
In a typical synthesis, 10.5–20 μL of 35 wt% hydrazine (N2H4, 5.7–10.5 mM in the final solution) is injected into a mixture containing 4.8 mM Cu(NO3)2, 14.3 M NaOH and 72–214 mM EDA preheated to 70 °C.

File: gold_data/materials_informatics_gold/materials_informatics_gold_es_and_chems/Alkanethiolate-Protected_Palladium_Nanoparticles.txt
10.1021/cm9906203
In a typical reaction, 0.17 g (1 mmol) of PdCl2 was dissolved in 50 mL of ~0.5 M HCl under vigorous stirring. A total of 80 mL of toluene with 1.1 g of TOABr was then added into this solution, where the bright orange/red Pd(II) was transferred from the aqueous phase to the toluene phase. The aqueous phase was then removed, and a calculated amount of C6SH was injected into the toluene solution (depending on the desired C6SH:Pd ratio). The solution was stirred for about 20 min, and then 0.39 g of NaBH4 in 20 mL of H2O was added quickly into the solution, where, after a few seconds delay, the solution color changed rapidly from orange/red to dark green/black, indicating the formation of palladium particles, akin to the case of gold nanoparticles where the color changed from bright red to dark brown/black.

File: gold_data/materials_informatics_gold/materials_informatics_gold_es_and_chems/An_Effective_Strategy_for_Room-Temperature_Synthesis_of_Single-Crystalline_Palladium_Nanocubes_and_Nanodendrites_in_Aqueous_Solution.txt
Pd nanocubes were synthesized as follow: First, a 10 mM Na2PdCl4 aqueous solution was prepared by completely dissolving 44.5 mg of PdCl2 in 5 mL of 100 mM HCl and 19 mL of deionized water, followed by the addition of 1 mL of 500 mM NaOH. Typically, the Na2PdCl4 and CTAB solutions were added to the AA solution in the following two different ways. In the first method (method A), 1 mL of 10 mM Na2PdCl4 was mixed with 1 mL of 10 mM CTAB, and the mixture was then dripped into a flask containing 4 mL of 25 mM AA over a period of 5 min. The whole solution was kept under stirring for an hour. In the second method (method B), 1 mL of 10 mM Na2PdCl4 and 1 mL of 10 mM CTAB were injected simultaneously into a flask containing 4 mL of 25 mM AA with a homemade two-channel syringe pump at a rate of 12 mL/h. The whole solution was then kept under stirring for another 30 min. All reactions were performed at room temperature.

File: gold_data/materials_informatics_gold/materials_informatics_gold_es_and_chems/Anisotropic_growth_of_gold_clusters_to_gold_nanocubes_under_UV_irradiation.txt
In a typical synthesis 2 ml of CTAB (10−2 M) solution was mixed with a stock HAuCl4 solution in an open mouth borosil glass vial (25 ml) in such an amount so that the final HAuCl4 concentration became 1.6 × 10−5 M. After that 1 ml (10−3 M) solution of aqueous 2-naphthol was added to the mixture and the final concentration of 2-naphthol in the mixture became 3.1 × 10−4 M. Finally 40 µl of 10−2 M NaOH was introduced rapidly with stirring to induce gold nanoparticle nucleation and then the mixture was irradiated under a ~365 nm UV light for about 17 h. The irradiation was done keeping the UV light source 3 cm apart from the open end of the glass vials.

File: gold_data/materials_informatics_gold/materials_informatics_gold_es_and_chems/Chemical_Synthesis_of_Gold_Nanowires_in_Acidic_Solutions.txt
First, 3−4 nm seed particles are prepared by rapid reduction of a gold precursor (i.e., HAuCl4) with a strong reducing agent (e.g., NaBH4). Then the seed particles are added to a growth solution containing HAuCl4, ascorbic acid, and hexadecyl-trimethylammonium bromide (CTAB). Ascorbic acid rapidly reduces the gold salt from its Au(III) to Au(I) state, leading to a colorless, meta-stable solution at room temperature.

File: gold_data/materials_informatics_gold/materials_informatics_gold_es_and_chems/Chinese_Physics_B_Synthesis_of_monodisperse_palladium_nanocubes_and_their_catalytic_activity_for_methanol_electrooxidation_Related_content_Synthesis_of_graphene-supported_monodisperse_AuPd_bimetallic_nanoparticles_for_electrochemical_oxidation_of_met.txt
0.1088/1674-1056/19/10/106104
In a 50-mL flask, 0.0120 g of PVP and 0.200 g of KBr were dissolved in 10-mL EG, and then heated in air under magnetic stirring at 150 ◦C for 1 h. The palladium precursor was prepared in another vessel by dissolving 0.0371 g of Na2PdCl4 in a mixed solution of 1-mL water and 4-mL EG. This solution was injected into the flask using a syringe pump at a rate of 20 mL per hour. The reaction mixture was then heated up to 150 ◦C in air and kept at this temperature for 1 h.

File: gold_data/materials_informatics_gold/materials_informatics_gold_es_and_chems/Controllable_synthesis_of_palladium_nanoparticles_via_a_simple_sonoelectrochemical_method.txt
First, 0.01 mol/l PdCl2 and varied amounts of CTAB were dissolved in distilled water to form a final volume of approximately 50 ml.

File: gold_data/materials_informatics_gold/materials_informatics_gold_es_and_chems/Controlled_growth_of_silver_nanoparticles_in_a_hydrothermal_process.txt
In a typical procedure, measured amounts of AgNO3 and PVP were separately dissolved in 30 mL water to prepare two aqueous solutions, as shown in Table 1. Ammonia was added dropwise to the aqueous solution of AgNO3 under magnetic stirring until a clear colorless solution was obtained, and then the above solution was mixed with the aqueous solution of PVP. After stirring for 1 h, the mixture was transferred to a Teflon-lined autoclave, and the hydrothermal reaction was carried out at different temperature for 36 h. The resultant samples were vacuum-dried at room temperature.

File: gold_data/materials_informatics_gold/materials_informatics_gold_es_and_chems/Controlled_synthesis_of_monodisperse_silver_nanocubes_via_a_solvothermal_method.txt
The procedure is briefly described as follows: a 10 mL EG solution with different concentrations of Na2S was vigorously stirred after the addition of 0.15 M PVP. This mixed solution was injected dropwise into 10 mL EG solution of AgNO3 (0.1 M) under magnetically stirring. Afterwards, the mixture was transferred into a 25 mL Teflon-lined autoclave and kept at different temperatures for 1.5 h. When the reaction was finished, the autoclave was natural cooled to the room temperature.

File: gold_data/materials_informatics_gold/materials_informatics_gold_es_and_chems/Convenient,_rapid_synthesis_of_silver_nanocubes_and_nanowires_via_a_microwave-assisted_polyol_method.txt
In the synthesis of silver nanocubes, hydrochloric acid (HCl) is added to the solution; also the rate of AgNO3 solution addition is controlled. In a typical procedure, a 10 ml EG solution of Na2S was vigorously stirred after the addition of 0.075 M PVP. Then this mixed solution was injected drop by drop using a syringe into 10 ml of a magnetically stirred EG solution of AgNO3 (0.05 M). Afterward, the solutions were transferred to a microwave oven operating at 2.45 GHz and heated. Upon completion of the reaction, the solutions were allowed to cool down in air.

File: gold_data/materials_informatics_gold/materials_informatics_gold_es_and_chems/Direct_Synthesis_of_Palladium_Nanocrystals_in_Aqueous_Solution_with_Systematic_Shape_Evolution.txt
A 10 mM H2PdCl4 solution was prepared by completely dissolving 0.0178 g of PdCl2 powder in 10 mL of 20 mM HCl solution. Subsequently, 0.048 g of CTAC and 0.7 mL of 10 mM H2PdCl4 solution were added to each of the sample vials. The vials were kept in a water bath set at 35 °C throughout the particle synthesis. The vials were left undisturbed in the water bath for 15 min for halide ligand replacement reaction to complete. Next, 5 μL of 1.0 × 10–3 M KI solution was introduced, and the solution was left undisturbed for another 15 min. Finally, 120 μL of 0.05 M AA was added with thorough mixing, and the mixture was kept in the water bath for another 30 min to form Pd nanocrystals. The solution color turned light brown quickly within 30 s of introduction of AA and became dark brown in 30 min. First, 0.048 g of CTAC, 8.795 mL of deionized water, and 0.7 mL of 10 mM H2PdCl4 solution were mixed in a sample vial. The vial was kept in a water bath set at 60 °C. Then 50 μL of 1.0 × 10–3 M KBr solution was introduced, and the vial was left undisturbed for 15 min. Next, 5 μL of 1.0 × 10–3 M KI solution was introduced, and the solution was left undisturbed for another 15 min. After 450 μL of 0.05 M AA was added, the solution was thoroughly mixed. The mixture was kept in the water bath set at 60 °C for 30 min to form the concave cubes.

File: gold_data/materials_informatics_gold/materials_informatics_gold_es_and_chems/Direct_solution_synthesis_of_Pd_nanowire_networks_and_their_application_in_surface-enhanced_Raman_scattering.txt
10.1088/0957-4484/19/30/305601
In a typical synthesis, 0.0224 g Pd(CH3CO)2 (Aldrich) was introduced into 2 ml of dimethyl sulfoxide (DMSO) and 23 ml of ethylene glycol (EG) in a three-necked flask equipped with a reflux condenser and a magnetic Teflon-coated stirrer at room temperature. The reaction mixture was slowly heated to 120 °C and held in air for 3 h. After being cooled down to room temperature, the products were centrifuged, washed with distilled water and then with ethanol for several times to remove any excess EG and DMSO and finally dried in vacuum at 60 °C.

File: gold_data/materials_informatics_gold/materials_informatics_gold_es_and_chems/Electrochemical_synthesis_of_gold_nanocubes.txt
10.1016/j.matlet.2005.12.045
The surfactant cetyltrimethylammonium bromide (C19H42BrN; CTAB, 98%, Fluka) (0.08 M) served as the electrolytic growth solution, of which 3 mL was put in the glass test tube. Then, 25.2 mg of powdered auxiliary surfactant tetradecyltrimethylammonium bromide (C48H100BrN; TTAB, 99%, Fluka) was added to the same test tube, where it floated on the growth solution. A pipette was then used to add 0.95 mL of acetone (99%, J. T. Baker) solvent on the top of the solution, after which the test tube was sonicated at 40 kHz for 5 min. Electrolysis was carried out under constant ultrasonication (ELMA T710DH, Germany) at 40 kHz for 5 min. During the electrolysis, the acetone solvent was simultaneously injected into the growth solution at a rate of 0.125 mL min− 1. The typical current was set to 5 mA, and the temperature was held constant at 36 °C.

File: gold_data/materials_informatics_gold/materials_informatics_gold_es_and_chems/Facile_Synthesis_of_Silver_Nanocubes_with_Sharp_Corners_and_Edges_in_an_Aqueous_Solution.txt
10.1021/acsnano.6b05776
In a standard protocol, aqueous solutions of CTAC (5 mL, 20 mM) and AA (0.5 mL, 100 mM) were added into a 20 mL glass vial and heated at 60 °C for 10 min. Aqueous solutions of CF3COOAg (50 μL, 10 mM) and FeCl3 (80 μL, 4.29 μM) were then added in one shot. The reaction solution had a pH value of about 3.1 during the entire synthesis. After 6 h, the products were collected by centrifugation at 8000 rpm and redispersed in DI water.

File: gold_data/materials_informatics_gold/materials_informatics_gold_es_and_chems/Facile_Synthesis_of_Silver_Nanowires_with_Different_Aspect_Ratios_and_Used_as_High-Performance_Flexible_Transparent_Electrodes.txt
10.1186/s11671-017-2259-6
Typically, 0.170 g of AgNO3 is dissolved in 10 mL of EG under magnetic stirring. Then, 0.15 M of PVP-40 and 0.111 mM of CuCl2·2H2O mixed solution in 10 mL of EG is added dropwise to the above solution. Afterwards, the mixture is transferred into Teflon-lined stainless steel autoclave with a capacity of 50 mL and heated at 160 °C for 3 h.

File: gold_data/materials_informatics_gold/materials_informatics_gold_es_and_chems/Facile_synthesis_of_monodisperse_palladium_nanocubes_and_the_characteristics_of_self-assembly.txt
Into 18 ml of 0.1 M CTAB aqueous solution, 0.5 ml of 0.01 M K2PdCl6, prepared by dissolving into hot pure water, was added with stirring at 25 °C. Then, 0.1 ml of 0.1 M ascorbic acid was added, followed by the addition of 0.12 ml of 0.1 M NaOH. The solution was just shaken to mix it, and then left for 24 h without stirring.

File: gold_data/materials_informatics_gold/materials_informatics_gold_es_and_chems/Formation_of_Silver_Nanoparticles_and_Self-Assembled_Two-Dimensional_Ordered_Superlattice.txt
Thirty milliliters of an aqueous silver ion solution (0.03 M AgNO3) was mixed with 20 mL of a chloroformic solution of phase transfer catalyst (0.20 M (C8H17)4NBr) and stirred vigorously for 1 h. The French gray organic phase was subsequently collected, and 150 μL 1-nonanethiol was added. After the nonanethiol/Ag+ solution was stirred for 15 min, 24 mL of fresh aqueous sodium borohydride (0.43 M NaBH4) solution used as the reducing agent was injected, and the system color became sable immediately. The reaction mixture was stirred for over 3 h before the organic/nanocrystal-rich phase was collected.

File: gold_data/materials_informatics_gold/materials_informatics_gold_es_and_chems/Gold_nanorod_synthesis_catalysed_by_Au_clusters.txt
5 ml of 0.2 M CTAB solution was mixed with 2.5 ml of 5 × 10−4 M HAuCl4. While stirring the solution, 30 μl of ice-cold freshly prepared 0.1 M NaBH4 was added, which results in the formation of a solution with a brownish yellow colour. Vigorous stirring of the seed solution was continued for 2 minutes. The seeds were used after 10 min of preparation. 5 ml of 0.2 M CTAB solution was mixed with 5 ml of 5 × 10−4 M HAuCl4. While stirring the solution, 60 μl of ice-cold freshly prepared 0.1 M NaBH4 was added, which results in the formation of a solution with a brownish yellow colour. Vigorous stirring of the cluster solution was continued and used after 10 s, 30 s, 1 min and 5 min of preparation. 2.5 ml of 0.2 M CTAB solution were added to 100 μl of 4 × 10−3 M AgNO3 solution at 25 °C. To this solution, 2.5 ml of 10−3 M HAuCl4 were added and, after gentle mixing of the solution, 35 μl of 0.0788 M ascorbic acid (freshly prepared) were added. For comparison experiments, 6 μl of the seed solution were added. The colour of the solution gradually changed within 10–20 min. 5 ml of the gold cluster solution were added to 2.5 ml of deionized water at 25 °C. To this solution, 2.5 ml of 10−3 M HAuCl4 were added and, after gentle mixing of the solution, 35 μl of 0.0788 M ascorbic acid (freshly prepared) were added. For comparison experiments, 6 μl of the seed solution were added. The colour of the solution gradually changed within 10–20 min.

File: gold_data/materials_informatics_gold/materials_informatics_gold_es_and_chems/Green_Synthesis_of_Ag_and_Pd_Nanospheres,_Nanowires,_and_Nanorods_Using_VitaminB2:_Catalytic_Polymerisation_of_Aniline_and_Pyrrole.txt
10.1155/2008/782358
In particularly, 50 mg of Riboflavin was dissolved in 20 mL (glass vial) of solvents such as ethylene glycol, acetic acid, N-methylpyrrolidinone (NMP), water, isopropanol, acetone, and acetonitrile in separate experiments. To this, 2 mL of aqueous solution containing 1 x 10-1 M AgNO3 were added at room temperature, hand-shaken for a minute and allowed to settle.

File: gold_data/materials_informatics_gold/materials_informatics_gold_es_and_chems/Green_synthesis,_characterization_and_catalytic_activity_of_palladium_nanoparticles_by_xanthan_gum.txt
Solutions were prepared with double distilled water. 0.0356 g of PdCl2 was accurately weighed and dissolved in 100 ml of HCl (0.000413 M) to form an H2PdCl4 aqueous solution. An aliquot of 5 ml of the aqueous H2PdCl4 solution was mixed with 5 ml of a 0.2 % aqueous solution of XG in a boiling tube. This reaction is carried out in an autoclave at a pressure of 15 psi and at 120 °C temperature by 10 min time. To a 3-ml cuvette containing freshly prepared sodium borohydrate (1 ml, 15 mM) solution, 2 ml of 4-NP (0.2 mM) solution was added. After adding PdNPs stabilized in XG (10 µl) solution, cuvette was shaken vigorously for mixing and kept in UV–Vis spectrophotometer to examine the reaction. The reaction was carried out in an autoclave at a pressure of 15 psi and at 120 °C temperature. The yellow colour reaction mixture was converted to the characteristic black colour after the autoclaving.

File: gold_data/materials_informatics_gold/materials_informatics_gold_es_and_chems/Green_synthesis_of_palladium_nanoparticles_using_Hippophae_rhamnoides_Linn_leaf_extract_and_their_catalytic_activity_for_the_Suzuki–Miyaura_coupling_in_water.txt
10.1016/j.molcata.2014.10.019
100 g of dried leaves powdered of sea buckthorn were kept into 1000-mL conical flask containing 500 mL hydroalcoholic solution (30% methanol), well mixed and then boiled for 30 min. The extract obtained was centrifuged in 6500 rpm then filtered through a filter paper and filtrate was kept at refrigerator to use further. Green synthesis of palladium nanoparticles using Hippophae rhamnoides Linn leaves extract. In a typical synthesis of Pd NPs, 10 mL extract of the plant leaves was added dropwise to 50 mL of 0.003 M aqueous solution of PdCl2 with constant stirring at 80 °C. The color of the reaction mixtures gradually changed from transparent yellow to dark brown in 25 min at 80 °C indicating the formation of palladium nanoparticles, then the colored solution of palladium nanoparticles was centrifuged at 7000 rpm for 30 min to completely dispersing. To a mixture of aryl iodide (1.0 mmol), phenylboronic acid (1.2 mmol), and potassium hydroxide (2.0 mmol), 10 mL of the Pd NPs solution (1.0 mol%) in water was added. The reaction mixture was then stirred at 100 °C for 12 h.

File: gold_data/materials_informatics_gold/materials_informatics_gold_es_and_chems/Green_synthesis_of_palladium_nanoparticles_using_gum_ghatti_(Anogeissus_latifolia)_and_its_application_as_an_antioxidant_and_catalyst.txt
10.1016/j.arabjc.2015.06.024
Then, a 0.5% (w/v) of homogenous gum stock solution was prepared in ultrapure water by stirring overnight at room temperature. Then, this solution was centrifuged (5500×g, 10 min) to remove the insoluble materials and the supernatant was used for synthesis. The palladium nanoparticles were synthesized by autoclaving the gum solutions containing PdCl2 at 121 °C and 103 kPa for 30 min.

File: gold_data/materials_informatics_gold/materials_informatics_gold_es_and_chems/Growth_and_form_of_gold_nanorods_prepared_by_seed-mediated,_surfactant-directed_synthesis.txt
10.1039/B200953F
Briefly, 10 ml of citrate-stabilised gold nanoparticles (seed crystals) were prepared by reduction of a 10 ml solution containing 0.25 mM [HAuCl4]·3H2O and 2.5 mM citric acid with 0.3 ml of ice cold aqueous 0.1 M NaBH4. 9 ml of an aqueous growth solution containing 0.1 M CTAB and 0.25 mM [HAuCl4]·3H2O were poured into each of four test-tubes. 50 μl of 0.1 M ascorbic acid, followed by 1 ml of the original solution containing the seed crystals, were added to one of the tubes (tube 1). The mixture was left for 24 h before similarly reducing the Au (III) solution in a second test-tube (tube 2) with ascorbic acid, and then adding 1 ml of the aged solution from tube 1. This procedure was then repeated after a further 24 h such that successive transfers of 1 ml of aged solutions into freshly reduced solutions proceeded from tube 2 to 3, and then from 3 to 4.

File: gold_data/materials_informatics_gold/materials_informatics_gold_es_and_chems/Growth_mechanism_of_silver_nanowires_synthesized_by_polyvinylpyrrolidone-assisted_polyol_reduction.txt
The procedure is briefly described as follows: 10 ml ethylene glycol (EG) was refluxed in a three-necked flask at ~170° for about 2 h, and then 3 ml EG solution of H2PtCl6 (0.1 mM) was added quickly. After reaction for 5 min, 12 ml of an EG solution of an AgNO3 (0.05 M) and PVP (0.1 M) mixture was added into the refluxing solution drop by drop. When the addition ended, the reaction solution was further heated at ~170° for about 1 h. The 12 ml EG solution of the AgNO3 (0.05 M) and PVP (0.1 M) mixture was rapidly added into the refluxing EG solution at ~170° and allowed to react for 1 h under the same conditions.

File: gold_data/materials_informatics_gold/materials_informatics_gold_es_and_chems/High-yield_water-based_synthesis_of_truncated_silver_nanocubes.txt
First, 0.17 g of silver nitrate was dissolved in 20 ml of deionized water, followed by the stepwise addition of 1 M ammonia aqueous solution. After the ammonia was added, the transparent silver nitrate solution turned brown briefly, and as the amount of ammonia was increased, the mixture appeared transparent again. Subsequently, we added extra deionized water to render a 10 mM [Ag(NH3)2]+ solution. To form the desired silver nanoparticles, 25 ml of 10 mM [Ag(NH3)2]+ solution was properly mixed with 15 ml of 50 mM CTAB aqueous solution and 50 ml of glucose aqueous solution. The mixture was heated in an autoclave at 120 °C for 8 h and was allowed to cool to 25 °C afterwards.

File: gold_data/materials_informatics_gold/materials_informatics_gold_es_and_chems/High_Aspect_Ratio_Gold_Nanorods_Grown_with_Platinum_Seeds.txt
10.1021/acs.jpcc.5b01263
The synthesis of 3 nm Pt NCs stabilized in CTAB was carried out following the method described by Grzelczak et al. A mixture of 9.63 mL of CTAB 0.1 M with 50 μL of K2PtCl4 0.05 M was heated up to 40 °C for 5 min until the solution became clear. After adding 0.3 mL of NaBH4 0.06 M, the vial was capped immediately. After 10 min, the vial was opened and stirred for several minutes until the decomposition of the NaBH4. The synthesis of Au NCs stabilized in CTAB were prepared via the method developed by Nikoobakht and El-Sayed. Briefly, 5 mL CTAB solution 0.2 M was mixed with 5 mL of HAuCl4 solution 0.0005 M. Next, 0.6 mL of freshly prepared NaBH4 0.01 M was added to the mixture while vigorously stirring, which resulted in the formation of a light-brown solution within few seconds. Stirring of the solution was continued for 2 min. Growth solution was prepared by mixing 5 mL of CTAB 0.2 M and 5 mL of HAuCl4 0.001 M. After that, 50 μL of AA 0.1 M was added as a mild reducing agent, changing the growth solution from dark yellow to colorless. Then, a volume between 5 and 30 μL of the presynthesized Pt seeds was added and gently mixed for 10 s. The solution was kept at RT without stirring for 1 month. Three different volumes (0.015, 0.15, and 1.5 mL) of K2PtCl4 solution 0.004 M were added to 5 mL CTAB solution 0.2 M. Then, 5 mL of HAuCl4 0.001 M and 55 μL of AA 0.1 M were added simultaneously to the solutions dropwise, and then gently mixed for 10 s. The final step was the addition of 12 μL of the presynthesized Au NC seed solution to the growth solutions. The solutions were kept at RT.

File: gold_data/materials_informatics_gold/materials_informatics_gold_es_and_chems/Hydrogen_Storage_Properties_of_Isocyanide-Stabilized_Palladium_Nanoparticles.txt
n-Octyl isocyanide was prepared from n-octylamine and chloroform in a 50% NaOH aqueous solution in the presence of benzyltriethylammonium chloride as a phase-transfer catalyst. Under a nitrogen atmosphere, PdCl2-(CH3CN)2 (2.59 g, 10.0 mmol) and [N(n-C8H17)4]Br (surfactant:  21.9 g, 40.0 mmol) were dissolved in dehydrated tetrahydrofuran (THF) (300 mL) and stirred until an orange-yellow solution was formed. Superhydride (LiBEt3H, 30 mL, 30.0 mmol, 1.0 M THF solution) was subsequently added to the solution, and immediately the solution turned dark brown. The mixture was vigorously stirred for 30 min. Then n-octyl isocyanide (2.78 g, 20 mmol) was added into the obtained dispersion. The mixture was stirred for another 15 min, and the solvent was removed by evaporation until only a small volume remained.

File: gold_data/materials_informatics_gold/materials_informatics_gold_es_and_chems/Hydrothermal_synthesis_of_Ag@MSiO2@Ag_three_core–shell_nanoparticles_and_their_sensitive_and_stable_SERS_properties.txt
10.1039/C6NR00006A
10 mM [Ag(NH3)2]OH solution was prepared by adding ammonia into an aqueous solution of AgNO3 (0.17 g) until the solution turned from brown to transparent and then some more deionized water was added to obtain a total volume of 20 mL. Then, 5 ml [Ag(NH3)2]OH, 3 ml CTAB (20 mM), and 10 ml aqueous glucose (7.5 mM) solution were sequentially mixed and transferred to a 25 ml autoclave, sealed and maintained at 120 °C for 8 h. After the autoclave was cooled to room temperature naturally, the resulting precipitates were separated and washed three times by centrifugation. The above synthesized Ag NPs were added into a solution containing 25 mL of water, 15 mL of ethanol, 75 mg of CTAB and 0.25 mL of aqueous solution of ammonia. After being agitated ultrasonically for 30 min, 120 μL of TEOS was added dropwise into the solution with continuous stirring for about 10 seconds and the reaction was continued for 1 h. The particles were collected by centrifugation and washed with ethanol and water, respectively. The CTAB surfactant was removed by dissolving the sample in acetone for 6 h to form the mesoporous shell. 0.1 g AgNO3 was first dissolved into a mixed solution of water and ammonia (water 2 mL, ammonia 0.2 mL), and 1 g PVP was added into 13 mL Ag@MSiO2 (2 M) ethanol solution. The above two solutions were then mixed together and fully dispersed under magnetic stirring. After that, the mixed solution was transferred to a 20 mL autoclave, sealed and maintained at 120 °C for 12 h.

File: gold_data/materials_informatics_gold/materials_informatics_gold_es_and_chems/Hydrothermal_synthesis_of_silver_nanocubes_with_tunable_edge_lengths_and_their_size_dependent_SERS_behaviors.txt
10 mM [Ag(NH3)2]OH solution was prepared by adding ammonia into aqueous solution of AgNO3 (0.17 g) until the solution turned from brown to transparent and then extra deionized water were added to form a total volume of 20 mL. Then, 5 mL [Ag(NH3)2]OH, 5 mL CTAB (50 mM), and 10 mL glucose (1.5 or 1 mM) aqueous solution was sequentially mixed and transferred to a 25 mL autoclave, sealed and maintained at 120 °C for 8 h. The 75 nm silver NCs were prepared by lengthening the hydrothermal time for the precursor solution with 1 mM glucose to 12 h. In order to obtain further larger silver NCs, a secondary growth method was applied. In a standard synthesis, 5 mL the as-prepared 65 nm silver NCs, 5 mL [Ag(NH3)2]OH, 5 mL CTAB (50 mM), and 10 mL glucose (1 mM) in aqueous solutions were mixed together as the precursor solution. Then the mixture solution was transferred to a 30 mL autoclave, sealed and maintained at 120 °C for 8 h. The 105 nm silver NCs were finally obtained. R6G or 4MBA-labeled silver NCs were prepared as follow: 20 μL of R6G or 4MBA (1 mM) ethanol solution was added to 5 mL of the purified silver NCs solution under stirring and agitated for 12 h at room temperature.

File: gold_data/materials_informatics_gold/materials_informatics_gold_es_and_chems/Improved_Size-Tunable_Synthesis_of_Monodisperse_Gold_Nanorods_through_the_Use_of_Aromatic_Additives.txt
A 5 mL amount of 0.5 mM HAuCl4 was mixed with 5 mL of 0.2 M CTAB solution. A 0.6 mL portion of fresh 0.01 M NaBH4 was diluted to 1 mL with water and was then injected into the Au(III)–CTAB solution under vigorous stirring (1200 rpm). The solution color changed from yellow to brownish-yellow, and the stirring was stopped after 2 min. The seed solution was aged at room temperature for 30 min before use. To prepare the growth solution, 9.0 g of CTAB together with defined amounts of additives (Table S1) were dissolved in 250 mL of warm water (50–70 °C, depending on the additive) in a 500 mL Erlenmeyer flask. The solution was allowed to cool to 30 °C, when a 4 mM AgNO3 solution, as detailed in Table S1, was added. The mixture was kept undisturbed at 30 °C for 15 min, after which 250 mL of 1 mM HAuCl4 solution and, if necessary, a small amount of HCl (37 wt % in water, 12.1 M) was added. After 15 min of slow stirring (400 rpm), 0.064 M ascorbic acid (Table S1) was added, and the solution was vigorously stirred for 30 s until it became colorless. The growth solution had a CTAB concentration of about 0.05 M and was used right after preparation. Finally, 0.8 mL of seed solution was injected into the growth solution. The resultant mixture was stirred for 30 s and left undisturbed at 30 °C for 12 h for NR growth.

File: gold_data/materials_informatics_gold/materials_informatics_gold_es_and_chems/Large-Scale_Synthesis_of_High-Quality_Ultralong_Copper_Nanowires.txt
In each synthesis, 20−30 mL of NaOH (3.5−15 M) and 0.5−1.0 mL of Cu(NO3)2 (0.10 M) aqueous solution were added to a glass reactor (capacity 50 mL). Varying amounts of ethylenediamine (EDA; 0.050−2.0 mL; 99 wt %) and hydrazine (0.020−1.0 mL; 35 wt %) were also added sequentially, followed by a thorough mixing of all reagents. The reactor was then placed in a water bath with temperature control over 25−100 °C (optimized at 60 °C) for 15 min to 15 h;

File: gold_data/materials_informatics_gold/materials_informatics_gold_es_and_chems/Large-Scale_Synthesis_of_Silver_Nanocubes:_The_Role_of_HCl_in_Promoting_Cube_Perfection_and_Monodispersity.txt
10.1002/anie.200462208
In a typical synthesis, ethylene glycol (EG; 5 mL, J. T. Baker, 9300-01) was placed in a 20-mL vial, capped, and heated with stirring in an oil bath at 140 °C for 1 h. HCl (1 mL of a 3 mM solution in EG) was then quickly added, and the vial was recapped. After 10 min, AgNO3 (3 mL of a 94 mM solution in EG; Aldrich, 209 139–100G) and poly(vinyl pyrrolidone) (PVP; 3 mL of a solution in EG (147 mM in terms of the repeating unit); Mr≈55 000, Aldrich, 856568-100G) were simultaneously added with a two-channel syringe pump (KDS-200, Stoelting, Wood Dale, IL) at a rate of 45 mL per hour to the stirring solution. The vial was then capped and heated at 140 °C. For the scale-up synthesis, the vial was replaced with a 100-mL flask, and the volumes of all solutions were increased by a factor of five.

File: gold_data/materials_informatics_gold/materials_informatics_gold_es_and_chems/Large-Scale_Synthesis_of_Well-Dispersed_Copper_Nanowires_in_an_Electric_Pressure_Cooker_and_Their_Application_in_Transparent_and_Conductive_Networks.txt
10.1021/ic500094b
CuCl2·2H2O (6.8 g, ~40 mmol) and glucose (7.92 g, ~40 mmol) were added to a 900 mL beaker containing 800 mL of H2O under magnetic sirring. Then, 80 mL of OM, 0.8 mL of OA, and 140 mL of ethanol were loaded to a 400 mL beaker under magnetic stirring. Afterward, these two solutions were put into a 5 L plastic container and diluted to 4000 mL with water, followed by magnetic stirring for 12 h on a 50 °C hot plate. Subsequently, the mixture was transferred to a 5 L electric pressure cooker. The reaction temperature was held for 2–12 h. Finally, the reddish brown CuNWs were obtained.

File: gold_data/materials_informatics_gold/materials_informatics_gold_es_and_chems/Low-Temperature_Large-Scale_Synthesis_and_Electrical_Testing_of_Ultralong_Copper_Nanowires†.txt
In the course of a typical preparation procedure, copper chloride (0.17 g, 12.5 mM) and glucose (0.391 g, ~2 mmol) were dissolved in 80 mL of distilled water in an Erlenmeyer flask. Then hexadecylamine (1.44 g) was slowly added to the water solution followed by vigorous mixing for 5 h by magnetic stirrer until a light blue emulsion was obtained. The emulsion was placed in a Teflon-lined stainless steel autoclave of 200 mL capacity. The autoclave was rotated at 393 K for 2 h under autogenous pressure and then allowed to cool to room temperature.

File: gold_data/materials_informatics_gold/materials_informatics_gold_es_and_chems/Mechanism_of_a_Suzuki-Type_Homocoupling_Reaction_Catalyzed_by_Palladium_Nanocubes.txt
10.1021/acscatal.6b03490
The synthesis of Pd-NCs was performed by adapting procedures described in the literature. In a two-neck round-bottom flask, 105 mg of PVP, 60 mg of AA, and 0.30–0.90 g of KBr were dissolved in 8 mL of water and stirred for 10 min at 80 °C. In the next step, 63 mg of K2PdCl4 in 3 mL of water was added and the mixture was aged for 4 h at 80 °C. The resulting black solutions were mixed with acetone and centrifuged to collect the Pd-NCs as a fine powder.

File: gold_data/materials_informatics_gold/materials_informatics_gold_es_and_chems/Mercaptoacetic_Acid-Capped_Silver_Nanoparticles_Colloid:_Formation,_Morphology,_and_SERS_Activity.txt
A total of 2.5 mL of 10-2 M AgNO3 was added to 75 mL of triply distilled water. A total of 5 mL of 10-2 M mercaptoacetic acid was added as stabilizer to the solution with stirring. After 10 min of mixing, 2.5 mL of 10-2 M NaI was dropped into the solution slowly, yielding a green-yellow AgI colloid. A total of 20 mg of NaBH4 was added to the AgI colloidal solution, and the reaction mixture was continually stirred for about 20 min. The silver colloid was finally obtained.

File: gold_data/materials_informatics_gold/materials_informatics_gold_es_and_chems/Monodisperse_Gold_Nanotriangles:_Size_Control,_Large-Scale_Self-Assembly,_and_Performance_in_Surface-Enhanced_Raman_Scattering.txt
The initial seeds were prepared by the standard CTAC/NaBH4 procedure: 25 μL of a 0.05 M HAuCl4 solution was added to 4.7 mL of 0.1 M CTAC solution; 300 μL of a freshly prepared 0.01 M NaBH4 solution was then injected under vigorous stirring. Excess borohydride was consumed by keeping the seed solution for 2 h at room temperature prior to use. In a typical synthesis of 40 mL of a Au NT solution the following two growth solutions were prepared: (1) 1.6 mL of a 0.1 M CTAC solution was added to 8 mL of Milli-Q water, followed by 40 μL of 0.05 M HAuCl4 solution and 15 μL of a 0.01 M NaI solution; (2) 500 μL of a 0.05 M HAuCl4 solution was added to 40 mL of 0.05 M CTAC, followed by 300 μL of a 0.01 M NaI solution. Before proceeding, the initial seed@CTAC solution was diluted 10× in a 0.1 M CTAC solution. Subsequently, 40 and 400 μL of 0.1 M AA solution were added to solutions 1 and 2, respectively, and both solutions were manually stirred until the complete transparency of the solutions was achieved, indicating AuIII to AuI reduction. Finally, 100 μL of diluted seed@CTAC solution was added to solution 1 (and manually stirred for 1 s), and immediately 3.2 mL of this solution was added to solution 2 (and manually stirred for a few seconds). The Au NT dispersion was left undisturbed at room temperature for at least 1 h (see SI, Scheme S1, for a schematic representation of the synthetic protocol). We observed that addition of 15 μL of a 0.01 M NaI solution to solution 1 further improved the yield in NTs obtained with the fast addition procedure. Flocculation of the Au NTs was completed overnight, the supernatant was then removed, and the precipitated particles were redispersed in 5 mL of 0.1 M CTAC solution. The pellet was redispersed in 50 μL of a 0.1 M CTAC solution and sonicated briefly. Subsequently, water was added to reach a Au0 concentration of 0.5 mM. A 10 mg/mL PVP solution was prepared, sonicated for 10 min, and finally added under vigorous stirring to the Au NTs to achieve a final PVP concentration of 1 mg/mL. This solution was stirred overnight at room temperature.

File: gold_data/materials_informatics_gold/materials_informatics_gold_es_and_chems/Nanostructured_Pt_C_and_Pd_C_catalysts_for_direct_formic_acid_fuel_cells.txt
10.1016/j.jpowsour.2006.05.052
The catalyst loadings at the anode and cathode were 8 and 4 mg cm−2 respectively and the effective electrode area was 6 cm2. The fuel was 3 M HCOOH delivered at 2 ml min−1 by a micropump and the oxygen flow was regulated by a flowmeter at 500 cm3 min−1. In another approach, first used by Yu and co-workers [16] and generally known as the polyol process, an ethylene glycol solution of the metal salt was refluxed at 393–443 K to generate in situ reducing species from ethylene glycol for the reduction of the metallic species. In a 100-ml beaker, 1.0 ml of an aqueous solution of 0.05 M H2PtCl6·6H2O (Aldrich, A.C.S. Reagent) or 0.05 M PdCl2 was mixed with 25 ml of ethylene glycol (Mallinckrodt, AR). Next, 0.4 M KOH was added drop wise to give a total volume of 0.75 (or 0.25 ml) and then 0.040 g of Vulcan XC-72 carbon with a specific BET surface-area of 250 m2 g−1 and an average article size of 40 nm was added to the mixture and sonicated. The beaker and its contents were heated in a house-hold microwave oven (National NN-S327WF, 2450 MHz, 700 W) for 50 s. The resulting suspension was filtered and the residue was washed with acetone and dried at 373 K overnight in a vacuum oven.

File: gold_data/materials_informatics_gold/materials_informatics_gold_es_and_chems/New_aspects_of_gold_nanorod_formation_via_seed-mediated_method.txt
The seed solution was prepared in a 20 mL flask in which two aqueous solutions of HAuCl4·3 H2O (5.0 mL; 0.5 mmol/L) and CTAB (2.5 mL; 0.20 mol/L) were added. In the sequence, an ice-cold aqueous solution of NaBH4 (0.6 mL; 0.01 mol/L) was added at one time. The resulting solution was kept under gentle magnetic stirring for 2 min. The resulting solution was used for a period of 2 h after the preparation.

File: gold_data/materials_informatics_gold/materials_informatics_gold_es_and_chems/Novel_One-Phase_Synthesis_of_Thiol-Functionalized_Gold,_Palladium,_and_Iridium_Nanoparticles_Using_Superhydride.txt
10.1021/la990015e
A 235 mg (0.82 mmol) sample of octadecanethiol (C18H37SH, ODT) was added under vigorous stirring to a solution of 0.9 mmol of hydrogen tetrachloroaureate(III) trihydrate (H[Au(Cl4)]·3H2O) in 10 mL of freshly distilled, anhydrous THF. The reaction mixture was stirred for approximately 20 min at room temperature, before a 1.0 M solution of lithium triethylborohydride in THF was added dropwise. The mixture turned dark red-brown immediately. The addition of the reducing agent was continued at increasingly slower rate, until no more gas evolution could be observed. A 0.426 g (1.5 mmol) sample of ODT was added, under vigorous stirring, to a solution of 0.336 g (0.5 mmol) of palladium(II) acetate trimer ([Pd(C2H3O2)2]3) in 10 mL of freshly distilled THF. The solution immediately turned light brown and was stirred for an additional 30 min. “Superhydride” (8 mL) was added, and the reaction mixture was stirred for 2 h more, at which point it was dark brown. A 0.186 g (0.5 mmol) sample of dihydrogen hexachloroiridate(IV) H2IrCl6·H2O was added under vigorous stirring to a solution of 0.142 g (0.5 mmol) of ODT in 10 mL of freshly distilled THF under nitrogen. A 7 mL aliquot of “superhydride” was added dropwise to the solution, which turned light greenish brown and became more homogeneous.

File: gold_data/materials_informatics_gold/materials_informatics_gold_es_and_chems/Obtaining_ultra-long_copper_nanowires_via_a_hydrothermal_process.txt
10.1016/j.stam.2005.06.008
In a typical process for synthesizing copper nanowires, 2 mmol octadecylamine (ODA) was added to 80 mL of copper (II) chloride (12.5 mmol L-1) aqueous solution and vigorously stirred for 5 h forming a blue emulsion.  Then the solution was transferred into a Teflon-lined autoclave of 100-mL capacity and heated at 120–180 °C for 48 h. After the autoclave was cooled down to room temperature naturally, the supernatant was decanted and the final product was obtained after washing the solid part with n-hexane, deionized water and ethanol, respectively.

File: gold_data/materials_informatics_gold/materials_informatics_gold_es_and_chems/One-Pot_Synthesis_of_Penta-twinned_Palladium_Nanowires_and_Their_Enhanced_Electrocatalytic_Properties.txt
10.1021/acsami.7b12018
In a standard synthesis, 105 mg of PVP, 100 mg of AA, 100 mg of NaI, and 5 μL of aqueous HCl (12 M) were dissolved in 8 mL of DEG hosted in a 24 mL vial and heated at 160 °C in an oil bath for 15 min under magnetic stirring. Subsequently, 3 mL of DEG containing 30 mg of Na2PdCl4 was added in one shot through a pipet. After the reaction had proceeded for 1 h, it was terminated by immersing the vial in an ice–water bath. In a typical procedure, 2.0 mL of the Pd nanowires (0.20 mg/mL), 100 mg of AA, 66.6 mg of PVP, 54 mg of KBr, and 13 mL of EG were mixed in a 50 mL three-neck flask and heated at 110 °C for 15 min under magnetic stirring. The reaction temperature was then quickly ramped to 200 °C within 30 min. Meanwhile, 1.2 mg of Na2PtCl6·6H2O was dissolved in 12 mL of EG and this solution was then injected into the flask using a syringe pump at a rate of 4 mL/h. After completion of the injection, the reaction mixture was kept at 200 °C for another 10 min. The reaction was quenched by immersing the flask in an ice bath. In a typical process, 0.5 mL of the aqueous suspension of Pd@Pt core–sheath nanowires (0.48 mg/mL), 25 mg of FeCl3, 0.15 mL of HCl (12 M), 50 mg of PVP, 300 mg of KBr, and 7 mL of DI water was mixed in a 20 mL vial. The vial was then immersed in an oil bath held at 95 °C under magnetic stirring.

File: gold_data/materials_informatics_gold/materials_informatics_gold_es_and_chems/One-pot_synthesis_of_chain-like_palladium_nanocubes_and_their_enhanced_electrocatalytic_activity_for_fuel-cell_applications.txt
10.1016/j.nanoen.2013.08.001
In a typical synthesis, 10 ml aqueous solution of PdCl2 (0.1 mM) was taken in a beaker and then 0.1 ml of 5-hydroxytryptamine (5-HT) (10 mM) was rapidly injected into the solution, allowed for 30 min in static state.

File: gold_data/materials_informatics_gold/materials_informatics_gold_es_and_chems/One-pot_synthesis_of_gold_nanorods_using_binary_surfactant_systems_with_improved_monodispersity,_dimensional_tunability_and_plasmon_resonance_scattering_properties.txt
In a typical synthesis, 140 mg (37 mM in the final growth solution) of CTAB and 31 mg (9.9 mM in the final growth solution) of NaOL were dissolved in 5 ml of warm water (~50 °C). The solution was allowed to cool down to 30 °C and 5 ml HAuCl4 (1 mM) solution was added. The solution became colorless after 5 min of ultrasonication. Following this, 250 μl AgNO3 (4 mM) solution was added, and the mixture was gently shaken. 50 μl HCl (37 wt% in water, 12 M) was introduced to adjust the pH value to ~1.5. Then, 15 μl of freshly prepared AA (100 mM) was added to the solution. The mixture was ultrasonicated for around 5 min until it achieved homogeneous mixing. Finally, 1 μl ice-cold NaBH4 (10 mM) was injected into the unstirred solution and allowed to react for 6 h.

File: gold_data/materials_informatics_gold/materials_informatics_gold_es_and_chems/One-step_green_route_to_narrowly_dispersed_copper_nanocrystals.txt
10.1007/s11051-005-9065-2
In a typical synthesis of copper nanoparticles, 50 ml aqueous solution of 0.4 M L-ascorbic acid (reagent grade, fine crystal, Fisher Scientific) and 0.8 M Polyvinylpyrrolidone (PVP) (in repeating unit, weight-average molecular weight of 58,000, Acros Organics) was directly mixed with another 50 ml aqueous solution of 0.01 M copper(II) nitride (anhydrous, 99%, Acros Organics) and 0.8 M PVP under stirring. Then the mixture was kept in constant 45°C without any inert gas protection. After 3 h there was no further color change and red Cu nanoparticles were collected via centrifuge (8000 rpm for 30 min) of the colloid.

File: gold_data/materials_informatics_gold/materials_informatics_gold_es_and_chems/One-step_seeded_growth_of_Au_nanoparticles_with_widely_tunable_sizes.txt
10.1039/C2NR30300K
In a typical synthesis, Au seeds with an average diameter of ~3 nm (TEM, ESI†) were prepared by a direct reduction method using sodium borohydride as the reducing agent and trisodium citrate dihydrate (TSC) as the capping agent. More specifically, 1 mL of HAuCl4 (5 mM) and 1 mL of TSC (5 mM) were mixed with 18 mL of H2O in a flask. Under vigorous stirring, 0.6 mL of freshly made NaBH4 solution (0.1 M) was quickly injected into the solution, leading to an immediate color change to yellowish red. After stirring for 4 h, the solution was collected as the seed solution for subsequent seeded growth. Again under vigorous stirring, a predetermined amount of the seed solution (1–1600 μL) was then quickly injected into a freshly prepared growth solution of Au containing 500 μL of PVP (5 wt%), 250 μL of L-ascorbic acid (0.1 M), 200 μL of KI (0.2 M), 60 μL of HAuCl4 (0.25 M), and 2 mL of H2O.

File: gold_data/materials_informatics_gold/materials_informatics_gold_es_and_chems/Palladium_nanowires_stabilized_by_thiol-functionalized_ionic_liquid:_seed-mediated_synthesis_and_heterogeneous_catalyst_for_Sonogashira_coupling_reaction.txt
10.1088/0957-4484/16/8/042
In the next step, an excess amount of sodium borohydride was added to the mixture containing 10 ml of 1.0 mM H2PdCl4 and 0.5 ml of 2.2 nm as-prepared gold seeds under vigorous stirring at room temperature. The nanocomposite was precipitated, and the supernatant liquid was removed by ethanol.
