Repository: LLNL/MI-ChemVis

This dataset is comprised of a json file, and a folder of other text files, containing annotations by SME's. 
The folder of text files contains 2 files per paper (total 198 files). IE, 1 file of chemicals annotated (average 10 per paper), and 1 file of the experimental sentences (also short) for each paper.
The JSON file repeats this data, but with additional annotations: the morphology and composition of the papers.

File: gold_data/materials_informatics_gold/materials_informatics_gold_es_and_chems/Pd_nanowire_arrays_as_electrocatalysts_for_ethanol_electrooxidation.txt
Prior to anodizing, high-purity aluminum foils (99.999%) were annealed at 500 °C for 2 h in vacuum, then degreased in acetone. Anodization was carried out for 2 h with 1 M H2SO4 to form the holes. After removing the alumina layer formed at the above step in a mixture of phosphoric acid (6 wt%) and chromic acid (1.8 wt%), the aluminum foils were anodized again at the same condition as the first step for 5 h, then the AAO templates were etched by saturated SnCl4 solution to remove the remaining aluminum. The AAO templates were etched treatment carried out in a 5 wt% phosphoric acid solution at 25 °C for 20 min to remove the barrier layer on the bottom side of the AAO. Electro-deposition was carried out in an aqueous solution containing 0.5 g L−1 Pd(NH3)4Cl2 and 0.8 g L−1 Na2EDTA to prepare Pd nanowire arrays. The pH value of the solution was adjusted to 8.5 with NH3 · H2O. The Pd nanowire arrays electrode was prepared using the potential of −0.6 V for 40 min under stirring. All of the solutions were prepared by using distilled water and were purged with Ar before experiment. The Pd nanowire arrays embedded in AAO were lastly dipped into 2 M NaOH solution for 1 h to remove the AAO completely and washed by distilled water several times. The PTFE, Pt loading on electrode was 0.24 mg cm−2. A standard three-electrode cell was used and was controlled at 25 °C using a water bath during the experiment.

File: gold_data/materials_informatics_gold/materials_informatics_gold_es_and_chems/Photochemical_Synthesis_of_Gold_Nanorods.txt
A quantity of 3 mL of an aqueous solution of 0.08 M hexadecyltrimethylammonium bromide (CTAB) and 0.42 mg/mL tetradodecylammonium bromide was used as the growth solution. Hydrogen tetracholoaurate (0.25 mL of 0.024 M, HAuCl4·3H2O, Alfa Aeser) was added to the solution as the precursor of gold, and 0.065 mL of acetone and 0.045 mL of cyclohexane were added to loosen the micellar structure. Different amounts of 0.01 M silver nitrate (AgNO3) aqueous solution were added to the solution. The solution was irradiated with a 254-nm UV light (420 μW/cm2) for about 30 h.

File: gold_data/materials_informatics_gold/materials_informatics_gold_es_and_chems/Polyol_Synthesis_of_Ultrathin_Pd_Nanowires_via_Attachment-Based_Growth_and_Their_Enhanced_Activity_towards_Formic_Acid_Oxidation.txt
10.1002/adfm.201302339
In a standard synthesis, PVP (30 mg) and DEG (2 mL) were added into a glass vial and heated in an oil bath at 140 °C under magnetic stirring. Then, another DEG solution (1 mL) containing (CF3COO)2Pd (10 mg) was quickly injected with a pipette. The vial was removed from the oil bath 3 h later and naturally cooled down to room temperature.

File: gold_data/materials_informatics_gold/materials_informatics_gold_es_and_chems/Precise_Seed-Mediated_Growth_and_Size-Controlled_Synthesis_of_Palladium_Nanoparticles_Using_a_Green_Chemistry_Approach.txt
10.1021/la900228d
First, 250 mL of a 0.15 wt % CMC aqueous solution was introduced into a 500 mL volumetric flask and gradually heated to 95 °C using a stirred/hot plate followed by the addition of 1000 μL of a 0.05 M Na2PdCl4·3H2O aqueous solution under stirring (700 rpm). Subsequently, 3000 μL of a 0.05 M l-ascorbic acid aqueous solution was added under constant stirring (700 rpm) and allowed to proceed for a reduction reaction at 95 °C for 5 min. Finally, the reaction system (i.e., volumetric flask) was moved from the hot stir plate to a room temperature (~23 °C) stir plate and then aged for about 24 h under stirring (300 rpm) prior to transmission electron microscopy characterization of these Pd nanoparticle seeds. After the Pd nanoparticle seeds were aged for 24 h, a seed-mediated growth process was performed. The Pd seeds were first mixed with a certain amount of Pd salt followed by a gradual addition of ascorbic acid solution. For the growth of 4.8 nm Pd nanoparticles, 360 μL of a 0.05 M Na2PdCl4·3H2O aqueous solution was added to 50 mL of the aqueous Pd nanoparticle seed dispersion in flask (I) and then stirred (700 rpm) for 3 h to allow a complete mixing of the Pd2+ with the Pd nanoparticle seeds at room temperature. Next, 1800 μL of a 0.03 M l-ascorbic acid aqueous solution was slowly added (dropwise) under stirring (700 rpm). In flask (II), for the growth of 6.2 nm Pd nanoparticles, 50 mL of the aqueous Pd nanoparticle seed dispersion was initially mixed with 1000 μL of a 0.05 M Na2PdCl4·3H2O aqueous solution and stirred (700 rpm) for 3 h. This was followed by slow addition (dropwise) of 5000 μL of a 0.03 M l-ascorbic acid aqueous solution under stirring (700 rpm) at room temperature. In flask (III), for the growth of 7.6 nm Pd nanoparticles, 50 mL of the aqueous Pd nanoparticle seed dispersion was mixed with 2040 μL of a 0.05 M Na2PdCl4·3H2O aqueous solution and stirred (700 rpm) for 3 h at room temperature. Subsequently, 10 200 μL of a 0.03 M l-ascorbic acid aqueous solution was slowly added (dropwise) under stirring (700 rpm). After the addition of the ascorbic acid solutions, the stirring speed was changed to 300 rpm where the growth systems were aged for 7 h. In the case of the CMC that had been heated to 95 °C, 250 mL of a 0.15 wt % CMC aqueous solution was introduced into a 500 mL volumetric flask and gradually heated to 95 °C using a stir/hot plate. After aging 5 min at 95 °C, the CMC solution in water was allowed to cool to room temperature.

File: gold_data/materials_informatics_gold/materials_informatics_gold_es_and_chems/Preparation_and_Growth_Mechanism_of_Gold_Nanorods_(NRs)_Using_Seed-Mediated_Growth_Method.txt
10.1021/cm020732l
To grow longer NRs with aspect ratios ranging from 4.6 to 10, a binary surfactant mixture composed of benzyldimethylhexadecylammoniumchloride (BDAC) and CTAB was used. NRs are grown in this mixture either by aging or by addition of a growth solution suitable to shorter NRs. CTAB solution (5 mL, 0.20 M) was mixed with 5.0 mL of 0.00050 M HAuCl4. To the stirred solution, 0.60 mL of ice-cold 0.010 M NaBH4 was added, which resulted in the formation of a brownish yellow solution. Vigorous stirring of the seed solution was continued for 2 min. After the solution was stirred, it was kept at 25 °C. CTAB (5 mL, 0.20 M) was added to (0.050, 0.10, 0.15, 0.20, 0.25 mL) of 0.0040 M AgNO3 solution at 25 °C. To this solution, 5.0 mL of 0.0010 M HAuCl4 was added, and after gentle mixing of the solution 70 μL of 0.0788 M ascorbic acid was added. The final step was the addition of 12 μL of the seed solution to the growth solution at 27−30 °C. The color of the solution gradually changed within 10−20 min. The temperature of the growth medium was kept constant at 27−30 °C in all the experiments. In both cases a binary surfactant mixture of benzyldimethylhexadecylammoniumchloride (BDAC) and CTAB was used. In the first approach the surfactant mixture was prepared by adding 5 mL of 0.15 M BDAC to 0.010, 0.030, 0.050, 0.080, 0.10, 0.12, and 0.20 g of CTAB for making surfactant mixtures with ratios of 27 to 1.3. After dissolving the mixtures by sonication (20 min at 40 °C), each solution was added to 200 μL of 0.0040 M AgNO3. In these solutions the silver content was kept constant while the fraction of the cosurfactant (CTAB) was changed. To this solution, 5.0 mL of 0.0010 M HAuCl4 was added, and after gentle mixing of the solution 70 μL of 0.0778 M ascorbic acid was added. By aging the NR solution for 7 days, the aspect ratio increases to 9−10. The growth process was initiated after adding 12 μL of seed solution. The growth solution (called B) was prepared by adding 5.0 mL of a mixture of 0.15 M BDAC and 0.10 g of CTAB to 200 μL of 0.0040 M AgNO3. This solution was then added to 5.0 mL of 0.00050 M HAuCl4 solution. To this solution, 36 μL of 0.0778 M ascorbic acid was added, which resulted in a colorless solution. The growth solution (B) was added to solution A at a rate of 1.0 mL per 20 min. The growth solution (B) was added to solution A at a rate of 1.0 mL per 20 min. By introducing 12 μL of the 5-min-aged seed solution to a growth solution, the NRs start to grow.

File: gold_data/materials_informatics_gold/materials_informatics_gold_es_and_chems/Preparation_and_optical_properties_of_silver_nanowires_and_silver-nanowire_thin_films.txt
Typically, 0.68 g AgNO3 was dissolved in 60 mL of ethylene glycol (EG, 99%). Then, 1.766 g polyvinylpyrrolidone (PVP, MW = 1.3 Mg/mol) and 4.6 mg NaCl was dissolved in 40 mL EG at 120 °C while stirring at 600 rpm. The PVP/NaCl/EG solution was then added to the AgNO3/EG solution drop-by-drop under vigorous stirring. The combined solution was allowed to mix for 5 min and was then transferred into a 125 mL autoclave. The autoclave was heated at 160 °C for 7 h, and then allowed to cool to room temperature.

File: gold_data/materials_informatics_gold/materials_informatics_gold_es_and_chems/Rapid_and_large-scale_synthesis_of_Cu_nanowires_via_a_continuous_flow_solvothermal_process_and_its_application_in_dye-sensitized_solar_cells_(DSSCs).txt
To prepare feed precursor solutions for a typical synthesizing CuNWs, 0.5 mM CuCl2·2H2O (in ethanol solvent), and 0.5 mM long-chain poly-vinylpyrrolidone (PVP, Mw = 60[thin space (1/6-em)]000, in ethanol solvent) were, simultaneously, injected dropwise into a round-bottom flask which was magnetically stirred at a rate of 45 mL h−1. Then the precursor solution was pre-heated for 3 min and flowed through a continuous flow reactor (CFR, Scheme 1) using a low flow peristaltic pump at a total rate of 5.0 mL min−1 under refluxing conditions at 80 °C, while hydrazine monohydrate (50% vol. in ethanol) was prepared in a separate flask with the appropriate feed lines inserted, such that the final concentration of the precursor solution in the reaction column would be persisted unchanged.

File: gold_data/materials_informatics_gold/materials_informatics_gold_es_and_chems/Rapid_synthesis_of_small_silver_nanocubes_by_mediating_polyol_reduction_with_a_trace_amount_of_sodium_sulfide_or_sodium_hydrosulfide.txt
In a typical synthesis, 6 mL ethylene glycol (EG, J.T. Baker, 9300-03) was heated under stirring with a Teflon-coated magnetic stirring bar for 1 hour in a 24-mL glass vial. While the EG was heated, EG solutions containing AgNO3 (48 mg/mL, Aldrich, 209139) and poly(vinyl pyrrolidone) (PVP, 20 mg/mL, MW ~55,000, Aldrich, 856568) were prepared. A 3 mM solution of Na2S (Aldrich, 208043) or NaHS (Aldrich, 161527) in EG was also prepared 45 minutes prior to injection. Shortly after injecting 80 μL of the sulfide solution, 1.5 mL and 0.5 mL of the PVP and AgNO3 solutions were sequentially injected (all with a micro-pipettor). As silver nitrate was added, the clear and colorless solution immediately turned purple-black, followed instantly by a transparent bright yellow color. In a typical synthesis, a fixed amount (100 μL) of the as-synthesized silver nanocubes was dispersed in 5 mL water containing 1 mg/mL PVP in a 50 mL flask under magnetic stirring and then heated to boil for 10 minutes. A specific amount (3 mL) of 0.2 mM HAuCl4 aqueous solution was added to the flask through a syringe pump at a rate of 45 mL/h under magnetic stirring. The solution was heated for another 10 minutes until the color of the system was stable.

File: gold_data/materials_informatics_gold/materials_informatics_gold_es_and_chems/Role_of_Salt_in_the_Spontaneous_Assembly_of_Charged_Gold_Nanoparticles_in_Ethanol.txt
10.1021/la200459t
Briefly, a 20 mL aqueous solution containing 4 mL of 1% (w/w) trisodium citrate and 0.08 mL of 1% (w/w) tannic acid was rapidly added to an 80 mL aqueous solution containing 1 mL of 1% (w/w) hydrogen tetrachloroaurate(III) trihydrate after all were heated to 60 °C. Then the mixed solution was boiled for about 10 min under magnetic stirring. The solution was subsequently cooled to room temperature (RT) with chilled water. In brief, the AuNPs solution was mixed with an excess quantity of BSPP (with a final concentration of 0.2 mg/mL), and then shaken overnight. In a typical process, 1.0 mL AuNP solution was first washed carefully with water after centrifugation at 10 000 rpm (12 745g) for 6 min, then to the precipitate (ca. 1 μL) was added 10 μL of 4.0 mM NaCl aqueous solution before the addition of ethanol (100 μL), and finally the mixture was allowed to sit for 30 min.

File: gold_data/materials_informatics_gold/materials_informatics_gold_es_and_chems/Seed-Mediated_Growth_of_Nearly_Monodisperse_Palladium_Nanocubes_with_Controllable_Sizes.txt
10.1021/cg8002433
A ten millimolar H2PdCl4 solution was prepared by dissolving 0.1773 g of PdCl2 in 10 mL of 0.2 M HCl and further diluting to 100 mL with double distilled water. 0.5 mL of 10 mM H2PdCl4 solution was added to 10 mL of 12.5 mM CTAB solution under stirring, and then the solution was heated at 95 °C for 5 min before 80 μL of freshly prepared 100 mM ascorbic acid solution was added. The reaction was allowed to proceed for 30 min. 125 μL of 10 mM H2PdCl4 solution was added to 5 mL of 50 mM CTAB solution kept at 40 °C, different volumes (400 μL for 37 nm, 200 μL for 44 nm, 80 μL for 56 nm, 40 μL for 76 nm, 10 μL for 109 nm nanocubes) of the as-synthesized 22 nm Pd nanocubes solution were added, and then 25 μL of freshly prepared 100 mM ascorbic acid solution was added and mixed thoroughly. The resulting solution was placed in a water bath at 40 °C. The reactions were stopped after 14 h by centrifuging (12000 rpm, 10 min). All procedures were the same as those described for seed-mediated growth of bigger Pd nanocubes except that 80 μL of CTAC-capped Pd seed solution was added as seeds and CTAC solution was used instead of CTAB solution. The reduction process was rather fast and the color of the solution turned brownish yellow within 30 s. The reaction was allowed to proceed for 30 min.

File: gold_data/materials_informatics_gold/materials_informatics_gold_es_and_chems/Seed-Mediated_Growth_of_Ultralong_Gold_Nanorods_and_Nanowires_with_a_Wide_Range_of_Length_Tunability.txt
A volume of 10 mL of aqueous solution containing 0.25 mM HAuCl4 and 0.10 M CTAB was prepared in a 20 mL vial. Concurrently, 10 mL of 0.02 M ice-cold NaBH4 was freshly made. Then 450 μL of the NaBH4 solution was introduced into the CTAB–HAuCl4 solution while stirring vigorously. After stirring for 5 min, the solution was kept undisturbed for 2 h at 27 °C to decompose excess borohydride by water. First, two 25 mL flasks and one 50 mL conical flask were labeled A, B, and C. For samples a–f, or series I samples (see Table S1 in the Supporting Information), 1.9681 g of CTAB, deionized water (52.569 mL for sample a, 52.596 mL for samples b and e, 52.623 mL for samples c and d, and 52.542 mL for sample f), and 1.35 mL of 0.01 M HAuCl4 solution were mixed. Next, various amounts of NaOH or HNO3 solution were added to the mixture (81, 54, and 27 μL of 0.5 M NaOH solution for samples a, b, and c and 27, 54, and 108 μL of 0.5 M HNO3 solution for samples d, e, and f, respectively). At this point, the total solution volume is 54 mL. CTAB and HAuCl4 concentrations in the growth solution are, respectively, 0.1 M and 0.25 mM excluding the volume of ascorbic acid. Then 4.5 mL of the growth solution was added to flasks A and B and 45 mL to flask C. Finally, 25, 25, and 250 μL of 0.1 M ascorbic acid were, respectively, introduced into flasks A, B, and C. The flasks were gently shaken until the solutions became colorless. Here a mixture of 1.093 g of CTAB, 29.475 mL of deionized water, and 525 μL of 0.01 M HAuCl4 solution was made first. A volume of 2.5 mL of the solution was transferred to flasks A and B and 25 mL to flask C. CTAB and HAuCl4 concentrations in the growth solution are, respectively, 0.1 M and 0.175 mM excluding the volume of nitric acid and ascorbic acid. Subsequently, 0.5 M HNO3 solution was added to flask C only (0.0504, 0.252, 0.550, 1.1, and 3.0 mL of HNO3 solution for samples g, h, i, j, and k and 0.0504, 0.252, 1.1, 3.0, and 5.0 mL of HNO3 solution for samples l, m, n, o, and p, respectively). Finally, 10, 10, and 100 μL of 0.1 M ascorbic acid solution was introduced into flasks A, B, and C, respectively. For series I, II, and III samples, 400, 200, and 200 μL of the gold seed solution was, respectively, added to flask A and shaken slightly for 10 s. Immediately 400 (series I) and 200 μL (series II and III) of the solution in flask A was transferred to flask B and shaken for 10 s. Finally, 4 mL (series I), 2 mL (series II), and 200 μL (series III) of the solution in flask B was transferred to flask C and shaken for 5 s. Flask C was left undisturbed for 12 h for completion of nanorod and nanowire growth.

File: gold_data/materials_informatics_gold/materials_informatics_gold_es_and_chems/Seed-Mediated_Synthesis_of_Gold_Nanorods:_Role_of_the_Size_and_Nature_of_the_Seed.txt
10.1021/cm0492336
The seeds were synthesized according to our method reported previously. Typically this involves the preparation of a 20 mL aqueous solution containing 2.5 × 10-4 M HAuCl4 and 2.5 × 10-4 M trisodium citrate. To this solution was added 0.6 mL of ice cold 0.1 M NaBH4 with stirring. The seed particles were stored at 25 °C for 3 h prior to any further experimentation, to allow excess borohydride to be decomposed by water. A 10 mL sample of the citrate-stabilized seed solution (the 3.5 nm seed solution mentioned above in (a)), aged after 3 h of synthesis, was taken in a conical flask. Next, to this was added 250 μL of a 10-2 M ethanolic solution of 4-MBA with stirring. Typically, 18 mL of an aqueous solution of 2.5 × 10-4 M HAuCl4 was prepared in a conical flask. To this solution was added 2 mL of 1 M D-glucose. The solution was heated to 60 °C, 40 μL of 1 M NaOH was added, and the resulting solution was subsequently stirred rapidly for 10 s. The seed solution was cooled to room temperature and used directly for all further experiments. Specifically, 100 mL of an aqueous solution of 2.5 × 10-4 M HAuCl4 was heated to boiling. To this was added 10 mL of an aqueous solution of 1% sodium citrate, and boiling was continued. Next, a growth solution was prepared wherein 100 mL of an aqueous solution of 2.5 × 10-4 M HAuCl4 was taken in a conical flask. To this was added 3 g of solid CTAB (0.08 M final CTAB concentration), and the resulting solution was heated with stirring. The solution was cooled to room temperature and used as a stock solution.  A 7.5 mL aliquot of the growth solution was mixed with 50 μL of freshly prepared 0.1 M ascorbic acid solution. Next, 2.5 mL of the 3.5 nm seed solution was added with stirring. Stirring was continued for a further 10 min for complete reduction of the gold salt. A 9 mL sample of the growth solution and 50 μL of 0.1 M ascorbic acid solution were mixed, and 1.0 mL of the 3.5 nm seed solution was added with vigorous stirring. Stirring was continued for an additional 10 min. The final color of the solution was dark red, and the particles prepared by this method were 8.0 ± 0.8 nm. A 9 mL sample of the growth solution was mixed with 50 μL of 0.1 M ascorbic acid solution, and 1.0 mL of the 8.0 nm seed solution (as synthesized above) was added with vigorous stirring. Specifically, to a 10 mL 0.1 M aqueous solution of CTAB was added 250 μL of 0.01 M HAuCl4. To the stirred solution was added 0.60 mL of 0.01 M sodium borohydride, which resulted in the formation of a brown-yellow solution. Vigorous stirring of the seed solution, which was kept at 25 °C, was continued for 2 min. This seed solution was further used for the synthesis of gold nanorods after 30 min of its synthesis. Gold nanorods were synthesized by the three-step seeding protocol as described previously. Specifically, two 20 mL conical flasks and one 100 mL conical flask (labeled A, B, and C, respectively) were taken. To these flasks were added 9 mL (in flasks A and B) and 45 mL (in flask C) of growth solution containing a mixture of 2.5 × 10-4 M HAuCl4 and 0.1 M CTAB solutions. To these solutions were added 50 μL (flasks A and B) and 250 μL (flask C) of 0.1 M freshly prepared ascorbic acid, and the resulting solutions were stirred gently. The orange color of the gold salt in the CTAB solution disappeared when ascorbic acid was added. After 15 s, 1.0 mL of sample A was mixed with sample B (step 2). A 5.0 mL portion of sample B was further added to sample C after 30 s (step 3). In all cases, each flask was gently stirred to homogenize the solutions. The solution in flask C was kept at 25 °C for a period of 16 h.

File: gold_data/materials_informatics_gold/materials_informatics_gold_es_and_chems/Seed-Mediated_Synthesis_of_Palladium_Nanorods_and_Branched_Nanocrystals_and_Their_Use_as_Recyclable_Suzuki_Coupling_Reaction_Catalysts.txt
10.1021/ja903305d
First, a 2.0 mM PdCl42− solution was prepared by dissolving 0.0355 g of deep brown PdCl2 powder (Aldrich, 99%) and 0.876 g of NaCl in 100 mL of deionized water. In a round-bottom flask, 10 mL of 2.5 × 10−4 M PdCl42− aqueous solution, prepared by diluting the 2.0 mM PdCl42− solution, was bubbled with nitrogen for 30 min to remove the dissolved oxygen and prevent reoxidation of the initially formed seed particles. The bubbled solution was injected into a two-neck flask containing 0.3645 g (1 mmol) of cetyltrimethylammonium bromide (CTAB) surfactant (Alfa Aesar, 98%) and stirred until the CTAB powder was dissolved. Concurrently, 10 mL of ice-cold 0.015 M NaBH4 (Aldrich, 98%) solution was prepared in another flask. Next, 220 μL of the NaBH4 aqueous solution was injected into the solution in the two-neck flask. This solution must be kept under nitrogen to avoid exposure to air. Two 20 mL vials labeled A and B were used. The growth solution was prepared by adding 0.345 g of CTAB powder and 10 mL of 2.5 × 10−4 M PdCl42− solution into both of these vials and stirred until the CTAB powder was completely dissolved. Then 78 μL of 0.1 M l-(+)-ascorbic acid (Riedel-de-Haën, 99.7%) was added as a reducing agent into vial A. Next, 84 μL of the seed solution was transferred into vial A, and the vial was shaken for 5 s. After 2 h, the solution in vial A turned blackish green. At this time, 100 μL of 4.0 × 10−3 M copper(II) acetate (J.T. Baker, 98%) solution was added to vial B, followed by the addition of 78 μL of 0.1 M l-(+)-ascorbic acid. A volume of 84 μL of the blackish green solution in vial A was withdrawn and added to vial B. Again, this vial was shaken for 5 s. The mixture was left undisturbed at 30 °C for 20 h, and the solution turned dark brown.

File: gold_data/materials_informatics_gold/materials_informatics_gold_es_and_chems/Seed-Mediated_Synthesis_of_Single-Crystal_Gold_Nanospheres_with_Controlled_Diameters_in_the_Range_5-30_nm_and_their_Self-Assembly_upon_Dilution.txt
The initial Au seeds were prepared by adding an ice-cold aqueous solution of NaBH4 (0.6 mL, 10 mM) into an aqueous solution of HAuCl4 (10 mL, 0.25 mM) and CTAB (100 mM). Then, the mixture was left undisturbed at 27 °C for 3 h to ensure the complete decomposition of any NaBH4 that remained in the reaction mixture. In a standard synthesis of 10 nm Au nanospheres, an aqueous solution of HAuCl4 (2 mL, 0.5 mM), an aqueous solution of CTAC (2 mL, 200 mM), and an aqueous solution of AA (1.5 mL, 100 mM) were mixed in a glass vial (20 mL), followed by the addition of the initial seeds (100 μL). The reaction was allowed to proceed at 27 °C for 10 min. For the synthesis of 25 nm Au nanospheres, an aqueous solution of HAuCl4 (2 mL, 0.25 mM), an aqueous solution of CTAC (2 mL, 200 mM), and an aqueous solution of AA (1.5 mL, 50 mM) were mixed in a vial (20 mL), followed by the addition of the as-prepared suspension of 10 nm Au nanospheres (100 μL, before washing). The reaction was allowed to proceed at 27 °C for 10 min.

File: gold_data/materials_informatics_gold/materials_informatics_gold_es_and_chems/Seed-mediated_growth_of_palladium_nanocrystals:_The_effect_of_pseudo-halide_thiocyanate_ions.txt
A 10 mM H2PdCl4 solution was prepared by dissolving 0.1773 g PdCl2 in 10 mL of 0.2 M HCl solution and further diluting to 100 mL with doubly distilled water. Synthesis of 22 nm Pd nanocubes as seeds. The method of producing Pd seeds is similar to our previous reports.20 Briefly, 0.5 mL aliquot of 10 mM H2PdCl4 solution was added to 9420 µL of 12.5 mM CTAB solution heated at 95 °C under stirring. After 5 minutes, 80 µL of freshly prepared 100 mM ascorbic acid solution was added, and the reaction was allowed to proceed for 20 min. The nanocube solution was stored at 30 °C for future use as seeds. Seed-mediated growth of polyhedral palladium nanocrystals. In a typical synthesis, 5 µL of 1 mM KSCN solution was added to 5 mL of 100 mM CTAB solution kept at a given temperature. 250 µL of 10 mM H2PdCl4 solution and 80 µL as-synthesized seed palladium nanocube solution were then added. Finally, 50 µL of freshly prepared 100 mM ascorbic acid solution was added and the solution was mixed thoroughly. The resulting solution was placed in a water bath at 40 °C, 60 °C and 80 °C, respectively.

File: gold_data/materials_informatics_gold/materials_informatics_gold_es_and_chems/Seed-mediated_synthesis_of_gold_nanorods:_control_of_the_aspect_ratio_by_variation_of_the_reducing_agent.txt
For the preparation of all samples, freshly deionized H2O was employed. In a first step, 100 mL of a growth solution containing 0.1 M CTAB and 2.5 × 10−4 M H[AuCl4]·3H2O were prepared. This solution was kept at 33 °C for 24 h to completely dissolve the CTAB powder. Further, 20 mL of a seed solution containing small gold particles was prepared. This solution was kept undisturbed for 24 h at room temperature. After 24 h, 80 μL of a freshly prepared 0.1 M reducing agent solution (8.0 × 10−6 mol reducing agent) were added to 14.4 mL of the growth solution (containing 3.6 × 10−6 mol gold). The solution was mixed by shaking, whereupon it became colourless in the case of ascorbic acid (indication for the reduction of AuIII to AuI) and brighter yellow in the case of hydroquinone. The colour of the solution did not change for the other three used reducing agents. The addition of 16 μL of the seed solution (aged 24 h, containing 4.0 × 10−9 mol gold) and subsequent mixing of the solution by shaking led to a reddish colour of the solution. In some experiments, sodium hydroxide solution (e.g. 80 μL, 0.1 M, leading to a final pH around 4) was used to modify the pH value, added to the growth solution just before the addition of seed solution. In this case, after addition of the seed solution the reaction mixture became transparent for all reducing agents after a certain time (if not already transparent before addition of the seed solution).

File: gold_data/materials_informatics_gold/materials_informatics_gold_es_and_chems/Seedless_and_Templateless_Synthesis_of_Rectangular_Palladium_Nanoparticles.txt
K2PdCl4 was reduced by ascorbic acid in the presence of CTAB and trisodium citrate. A “stock” solution was made by mixing aqueous solutions of K2PdCl4 and CTAB. Upon mixing, the solution changed color from light yellow to orange. K2PdCl4 was reduced by ascorbic acid in the presence of CTAB and trisodium citrate. A “stock” solution was made by mixing aqueous solutions of K2PdCl4 and CTAB. Upon mixing, the solution changed color from light yellow to orange. The stock solution consisted of 2.5 × 10-4 M K2PdCl4 and 8 × 10-3 M CTAB in water. Six clean centrifuge tubes containing different amounts of trisodium citrate dihydrate were labeled A, B, C, D, E, and F. Into each tube we placed 45 mL of the stock solution, which dissolved trisodium citrate completely in a few seconds. Then 250 μL of 0.1 M freshly prepared ascorbic acid aqueous solution was added to each of the six tubes.

File: gold_data/materials_informatics_gold/materials_informatics_gold_es_and_chems/Self-organized_formation_of_silver_nanowires,_nanocubes_and_bipyramids_via_a_solvothermal_method.txt
10.1016/j.actamat.2008.01.043
A 40 ml EG solution of NaCl with different concentrations (0.2 and 20 mM) was vigorously stirred after the addition of 1.776 g of PVP. The mixed solution was injected drop by drop using a syringe into 40 ml of a magnetically stirred EG solution of AgNO3 (0.1 M) for 5 min. Afterwards, the solution was put into four separate 25 ml Teflon-lined autoclave tubes. The tubes were sealed and maintained at 160 °C for different periods of time, followed by natural cooling to room temperature.

File: gold_data/materials_informatics_gold/materials_informatics_gold_es_and_chems/Shape-Controlled_Synthesis_of_Palladium_Nanorods_and_Their_Magnetic_Properties.txt
10.1021/jp902005j
In a typical synthesis, a solution of 0.6 mmol PVP was mixed with 10 mL of EG in a three-neck flask and heated at 150 °C for 1 h under argon flow. Ten minutes after the injection of 2 mL aqueous CTAB solution (0.09 M) into the flask, 1 mL of aqueous H2PdCl4 (0.125 M) solution was added in the solution with vigorous stirring. The solution was then kept at 150 °C for 30 min and cooled to room temperature.

File: gold_data/materials_informatics_gold/materials_informatics_gold_es_and_chems/Shape-Controlled_Synthesis_of_Single-Crystalline_Palladium_Nanocrystals.txt
10.1021/nn100093y
A 10 mM H2PdCl4 solution was prepared by dissolving 0.1773 g of PdCl2 in 10 mL of 0.2 M HCl solution and further diluting to 100 mL with doubly distilled water.In a typical synthesis, a 1 mL aliquot of 10 mM H2PdCl4 solution was added to 20 mL of 12.5 mM CTAB solution heated at 95 °C under stirring. After 5 min, 160 μL of freshly prepared 100 mM ascorbic acid solution was added, and the reaction was allowed to proceed for 20 min. In a typical synthesis, a 1 mL aliquot of 10 mM H2PdCl4 solution was added to 20 mL of 12.5 mM CTAB solution heated at 95 °C under stirring. After 5 min, 160 μL of freshly prepared 100 mM ascorbic acid solution was added, and the reaction was allowed to proceed for 20 min. In a typical synthesis, a given amount of KI solutions were added to 5 mL of 100 mM CTAB solution kept at a given temperature. A 125 μL portion of 10 mM H2PdCl4 solution and 40 μL of the as-synthesized seed palladium nanocubes solution were then added. Finally, 50 μL of freshly prepared 100 mM ascorbic acid solution was added, and the solution was mixed thoroughly. The resulting solution was placed in a water bath at designated temperatures.

File: gold_data/materials_informatics_gold/materials_informatics_gold_es_and_chems/Simplifying_the_Creation_of_Hollow_Metallic_Nanostructures:_One-Pot_Synthesis_of_Hollow_Palladium_Platinum_Single-Crystalline_Nanocubes**.txt
In a typical synthesis of palladium nanocubes, palladium acetylacetonate ([Pd(acac)2]), polyvinylpyrrolidone (PVP), and an aqueous solution of sodium iodide (NaI) were mixed together with DMF (see the Experimental Section). The resulting homogeneous solution was transferred to a teflon-lined stainless-steel autoclave. The sealed vessel was then heated at 150 °C for 8 h. The purified palladium nanocubes were then reacted with [Pt(acac)2] for eight hours in a DMF solution of PVP containing different halides. Synthesis of Pd multiply twinned nanoparticles: Pd(II)acetylacetonate ([Pd(acac)2], 50.0 mg), PVP (160.0 mg), and water (2 mL) were mixed together in DMF (10 mL). The resulting homogeneous yellow solution was transferred to a teflon-lined stainless-steel autoclave. The sealed vessel was then heated at 150 °C for 8 h before it was cooled to room temperature. Synthesis of palladium nanocubes: [Pd(acac)2] (50.0 mg), PVP (160.0 mg), and an NaI solution (2 mL, 0.15 g mL−1) were mixed together in DMF (10 mL). Synthesis of hollow palladium/platinum nanocubes: [Pd(acac)2] (25.0 mg), [Pt(acac)2] (30.0 mg), PVP (160.0 mg), and an NaI solution (2 mL, 0.15 g mL−1) were mixed together in DMF (10 mL). The resulting solution was transferred to a teflon-lined stainless-steel autoclave. The sealed vessel was then heated at 150 °C for the desired time before it was cooled to room temperature. Synthesis of solid palladium/platinum nanocubes: PdCl2 (13.3 mg), PtCl2 (20.0 mg), PVP (160.0 mg), and an NaI solution (2 mL, 0.15 g mL−1) were mixed together in DMF (10 mL). The resulting homogeneous brown solution was then sealed and heated at 150 °C for 8 h to yield the solid nanocubes.

File: gold_data/materials_informatics_gold/materials_informatics_gold_es_and_chems/Size-controlled_silver_nanoparticles_synthesized_over_the_range_5–100_nm_using_the_same_protocol_and_their_antibacterial_efficacy.txt
10.1039/C3RA44507K
A typical procedure is as follows: the required volumes of freshly prepared aqueous solutions containing NaBH4 and TSC were mixed and heated to 60 °C for 30 minutes in the dark with vigorous stirring to ensure a homogenous solution. At the end of 30 minutes, the required volume of AgNO3 solution was added drop-wise to the mixture and subsequently, the temperature was further raised to 90 °C. As the temperature reached 90 °C, the pH of the solution was adjusted to 10.5 using 0.1 M NaOH while heating was continued for 20 minutes, until a change of colour was evident. The nanoparticle suspension was allowed to cool at room temperature.

File: gold_data/materials_informatics_gold/materials_informatics_gold_es_and_chems/Size-controlled_synthesis_of_Pd_nanoparticles_from_-diketonato_complexes_of_palladium.txt
A solution mixture of Pd(fod)2 (50 mg) and CTAB (26 mg) in o-xylene (20 ml) was refluxed under an atmosphere of nitrogen for 3 h and the colour of the solution turned from pale yellow to dark brown. Palladium nanoparticles were generated in the solution.

File: gold_data/materials_informatics_gold/materials_informatics_gold_es_and_chems/Size_Control_of_Palladium_Nanoparticles_and_Their_Crystal_Structures.txt
Palladium chloride (Kanto Chemicals) was used as purchased. H2PdCl4 aqueous solution (2.0 mM) was prepared by mixing 106.4 mg of PdCl2 (0.6 mmol), 6.0 mL of 0.2 M HCl, and 294 mL of distilled water. A mixture of 15 mL of 2.0 mM H2PdCl4 aqueous solution (30 μmol of Pd), x mL of water, y mL of alcohol (x + y = 35 mL), and the designated amount of PVP was refluxed in a 100 mL flask for 3 h under air to synthesize the PVP-protected Pd nanoparticles (abbreviated as PVP−Pd). A second growth of PVP−Pd nanoparticles was carried out by mixing 25 mL of 0.6 mM PVP−Pd dispersion with 25 mL of a 0.6 mM H2PdCl4 in ethanol/water (2/3, v/v) solution, followed by refluxing the mixture for 3 h.

File: gold_data/materials_informatics_gold/materials_informatics_gold_es_and_chems/Solvothermal_fabrication_of_uniform_silver_nanowires.txt
Briefly, 0.087 g PVP was dissolved in 10 mL EG solution of CuCl (20 μM), and then 10 mL EG solution of AgNO3 (0.05 M) was quickly added into the above solution. The mixed solution was stirred for about 1 min and put into a 25 mL Teflon-lined autoclave. This autoclave was then sealed and heated at 160 °C for 2.5 h. Afterwards, the solution was cooled to room temperature.

File: gold_data/materials_informatics_gold/materials_informatics_gold_es_and_chems/Starfruit-Shaped_Gold_Nanorods_and_Nanowires:_Synthesis_and_SERS_Characterization.txt
In a typical synthesis, a 100 mL Au(III) solution (0.25 mM HAuCl4, 0.1 M CTAB) was combined with 1 mL AgNO3 solution (30 mM). To this was added 0.55 mL of ascorbic acid solution (0.1 M) and the flask was shaken continuously in order to induce stirring of the flask’s content (hand-stirred). Immediately, 0.5 mL of PNR seed solution (c = 1 mg/mL) was added and stirred. The solution was hand-stirred several times during the first few hours and the growth was allowed to continue for 24 h. A 10 mL Au(III) solution (0.25 mM HAuCl4, 0.1 M CTAB) was combined with 0.1 mL of AgNO3 solution (30 mM). To this was added 55 μL of ascorbic acid solution (0.1 M), and the mixture was hand-stirred rapidly. Immediately, 1 mL of nanowire solution (~0.5 mg nanowires) was added and stirred. The solution was hand-stirred several times during the first few hours, and the growth was allowed to continue for 24 h.

File: gold_data/materials_informatics_gold/materials_informatics_gold_es_and_chems/Synthesis,_characterization_and_magnetism_of_monodispersed_water_soluble_palladium_nanoparticles.txt
In a typical synthesis, 15 mL of a 30 mM aqueous solution of Na2PdCl4 was mixed with 40 mL of a 50 mM TOAB solution in toluene. Then, 11.4 mL of a freshly prepared 0.1 M NaBH4 aqueous solution was slowly added, keeping the mixture under vigorous stirring. The mixture was gently stirred overnight and, after removing the water phase, the organic phase was washed with 40 mL of a 0.1 M H2SO4 solution, 40 mL of a 0.1 M NaOH solution, and finally three times with 40 mL of dionized water. To remove the remaining water, the organosol was finally dried over anhydrous Na2SO4. Palladium nanoparticle samples were obtained by mixing 40 mL of the organosol with 1 L of ethanol and kept for 24 h at −18 °C.

File: gold_data/materials_informatics_gold/materials_informatics_gold_es_and_chems/Synthesis,_characterization_and_self-assembly_of_silver_nanowires.txt
The preparation procedure of the Ag nanowires was described as follows: Firstly, 10 ml ethylene glycol (EG) was refluxed in three-necked round-bottom flask at 160 °C for 2 h, then 6 ml EG solution of 0.1 M silver nitrate and 6 ml EG solution of 0.6 M PVP were simultaneously injected dropwise. After injection, the solution turned turbid with a grey color in about 15 min, indicating the appearance of Ag nanowires, and the reaction continued at 160 °C for 60 min.

File: gold_data/materials_informatics_gold/materials_informatics_gold_es_and_chems/Synthesis_and_Mechanistic_Study_of_Palladium_Nanobars_and_Nanorods.txt
In a typical synthesis, 5 mL of EG was hosted in a 25-mL, three-neck flask (equipped with a reflux condenser and a Teflon-coated magnetic stirring bar) and heated in air under magnetic stirring at 100 °C. Meanwhile, 0.0486 g of Na2PdCl4 and 0.600 g of KBr were dissolved in 3 mL of water, and 0.0916 g of PVP was dissolved in 3 mL of EG at room temperature. These two solutions (with the molar ratio of PdCl42- to Br- and the repeating unit of PVP being 1:30:15) were then injected simultaneously into the flask using a two-channel syringe pump (KDS-200, Stoelting, Wood Dale, IL) at a rate of 45 mL per hour. The reaction mixture was heated at 100 °C in air for 1 h before the product was collected by centrifugation and washed with acetone once and with ethanol three times to remove most of the EG and excess PVP.

File: gold_data/materials_informatics_gold/materials_informatics_gold_es_and_chems/Synthesis_and_Study_of_Silver_Nanoparticles.txt
A 10-mL volume of 1.0 mM silver nitrate was added dropwise (about 1 drop/second) to 30 mL of 2.0 mM sodium borohydride solution that had been chilled in an icebath. The reaction mixture was stirred vigorously on a magnetic stir plate. The solution turned light yellow after the addition of 2 mL of silver nitrate and a brighter yellow (Figure 1A) when all of the silver nitrate had been added. The entire addition took about three minutes, after which the stirring was stopped and the stir bar removed.

File: gold_data/materials_informatics_gold/materials_informatics_gold_es_and_chems/Synthesis_of_Ag_Nanocubes_18–32_nm_in_Edge_Length:_The_Effects_of_Polyol_on_Reduction_Kinetics,_Size_Control,_and_Reproducibility.txt
The standard synthesis of Ag nanocrystals was carried out in a 100 mL flask with round-bottom (ACE Glass). In a standard synthesis, 5 mL of DEG was added into a flask and heated under magnetic stirring in an oil bath set to 150 °C for 30 min. Other reagents were separately dissolved in DEG and sequentially introduced into the flask using a pipet. Specifically, 0.06 mL of NaSH solution (3 mM) was added first. After 4 min, 0.5 mL of HCl (3 mM) was added, followed by 1.25 mL of PVP (20 mg/mL). After another 2 min, 0.4 mL of CF3COOAg solution (282 mM) was introduced. During the entire process, the flask was capped with glass stoppers except for the addition of reagents. The synthesis was quenched by placing the flask in an ice–water bath and the products were collected by centrifugation, followed by washing with acetone and then DI water to remove the remaining precursor, DEG, and excess PVP.

File: gold_data/materials_informatics_gold/materials_informatics_gold_es_and_chems/Synthesis_of_Palladium_Nanoparticles_and_Palladium_Spherical_Carbon_Composite_Particles_in_the_Solid-Liquid_System_of_Palladium_Oxide-Alcohol_by_Microwave_Irradiation.txt
10.2320/matertrans.M2010429
0.1 g PdO powder and zirconia balls were added to 100 ml alcohol solvent and wet ball milled for 24 h. A black suspension was obtained that turned dark brown.

File: gold_data/materials_informatics_gold/materials_informatics_gold_es_and_chems/Synthesis_of_Palladium_Nanoparticles_by_Sonochemical_Reduction_of_Palladium(II)_Nitrate_in_Aqueous_Solution.txt
The palladium nitrate solution was prepared by dissolving 1.25 mg of Pd(NO3)2 in 30 mL of deionized water. A mixture of 40 mL of ethylene glycol and 5 × 10-6 mol (0.2 g) of PVP was mixed under magnetic stirring in a glass vessel for 15 min. The covered vessel was fixed and irradiated with ultrasonic waves, necessary for the nitrate reduction, for 180 min using a multiwave ultrasonic generator (50 kHz).

File: gold_data/materials_informatics_gold/materials_informatics_gold_es_and_chems/Synthesis_of_Pd_nanocrystals_enclosed_by_{100},_facets_and_with_sizes_<10_nm_for_application_in_CO_oxidation.txt
In the case of 300 mg of KBr, the color change was observed at t = 2 min. With the addition of 600 mg KBr, the color of the solution remained unchanged for 5 min. When only 5 mg KBr was introduced into the solution, the color changed very quickly, and Pd nanocrystals with a size of ~4 nm were obtained. The color of the solution started to change at t = 30 s, indicating that the reduction in this case was much faster than the synthesis in which 300 mg KBr was introduced. In a typical synthesis of Pd cubes/bars with different sizes, 8.0 mL of an aqueous solution containing poly(vinyl pyrrolidone) (PVP MW ≈ 55 000, 105 mg, Aldrich), L-ascorbic acid (AA, 60 mg, Aldrich), and different amounts of KBr and KCl were placed in a 20 mL vial, and pre-heated in air under magnetic stirring at 80 °C for 10 min. Then, 3.0 mL of an aqueous solution containing Na2PdCl4 (57 mg, Aldrich) was added using a pipette. After the vial had been capped, the reaction was allowed to proceed at 80 °C for 3 h.

File: gold_data/materials_informatics_gold/materials_informatics_gold_es_and_chems/Synthesis_of_Pd_nanowire_networks_by_a_simple_template-free_and_surfactant-free_method_and_their_application_in_formic_acid_electrooxidation.txt
An aqueous solution (0.075 ml) of 200 mM Na2PdCl4 was mixed with 20 ml H2O in a beaker, followed by the addition of 6 mg trisodium citrate. After 5 min, a 3 ml aqueous solution including 6 mg trisodium citrate and 3 mg KBH4 was injected into the beaker at a low flow rate. The reaction lasted for 30 min with constant stirring.

File: gold_data/materials_informatics_gold/materials_informatics_gold_es_and_chems/Synthesis_of_Ultrathin_Palladium_and_Platinum_Nanowires_and_a_Study_of_Their_Magnetic_Properties.txt
10.1002/anie.200704707
A mixture of Pd(NO3)2 (Alfa Aesar, 99.95 %; 13 mg, 0.06 mmol) or PtCl2 (Alfa Aesar, 99.9 %; 16 mg, 0.06 mmol), ODA (Aldrich, 97 %; 0.4 g, 1.5 mmol), and DTAB (Aldrich, 98 %; 60 mg, 0.2 mmol) was dissolved in toluene (7 mL) by sonicating for 20 min under argon. Reduction was then performed by the dropwise addition of a freshly prepared solution of NaBH4 (Alfa Aesar, 99 %; 13 mg, 0.34 mmol) in 2 mL of distilled water. Stirring was stopped after one hour and then distilled water (2 mL) and chloroform (2 mL) were added to the solution.

File: gold_data/materials_informatics_gold/materials_informatics_gold_es_and_chems/Synthesis_of_monodispersed_palladium_nanoparticles_to_study_structure_sensitivity_of_solvent-free_selective_hydrogenation_of_2-methyl-3-butyn-2-ol.txt
As an example, for the preparation of nanoparticle-containing MEs with a water-to-surfactant ratio of 7, 15.45 g AOT, total isooctane volume of 0.1 L, 2.2 mL of aqueous Pd precursor, and 2.2 mL of reductant were used. After 1 h of reduction at room temperature, isooctane was evaporated in a rotary evaporator at 323 K, and the nanoparticles were purified from an excess of surfactant by addition of methanol followed by centrifugation (3 x 30mL).

File: gold_data/materials_informatics_gold/materials_informatics_gold_es_and_chems/Synthesis_of_palladium_nanoparticles_using_continuous_flow_microreactor.txt
In order to stabilize the Pd nanoparticles, approximately 1.0 mM CTAB was added in solutions. The molar ratio of precursor to reducing agent was maintained at 1:4 and 1:8. The flow rate of precursor and reducing agent was maintained at 30 and 50 mL/h for two different experimental runs. The microreactor was immersed in a temperature-controlled water bath to maintain the temperature at 25 °C. Finally, Pd colloidal suspension was formed in dark brown in color.
