Repository: LLNL/MI-ChemVis

This dataset is comprised of a json file, and a folder of other text files, containing annotations by SME's. 
The folder of text files contains 2 files per paper (total 198 files). IE, 1 file of chemicals annotated (average 10 per paper), and 1 file of the experimental sentences (also short) for each paper.
The JSON file repeats this data, but with additional annotations: the morphology and composition of the papers.

File: gold_data/materials_informatics_gold/materials_informatics_gold_es_and_chems/Synthesis_of_palladium_nanowire_arrays_with_controlled_diameter_and_length.txt
10.1016/j.matchemphys.2007.07.008
Briefly, Al foils were first cleaned in acetone, annealed in N2 at 500 °C for 4 h, and then electropolished at 48 V in a perchloric acid:ethanol (1:5, v/v, ratio) mixture. Anodization was performed potentiostatically in 0.3 M oxalic acid at 40 V or in 0.3 M sulphuric acid at 25 V. The electrolyte temperature was kept constant at 15 °C and the anodization time was 8 h in all cases. After the first anodization, the oxide film with a low pore ordering was removed in 5 wt.% phosphoric acid:1.8 wt.% chromic acid at 70 °C. Pores were rounded and further widened by dipping the membranes in 5 wt.% phosphoric acid for a few min. The template was then sealed and its non-coated part was exposed to the electrolyte compartment of the electrodeposition cell. Finally, the water in the cell was removed and replaced immediately with the deposition electrolyte that consisted of 70 mM K2PdCl4 in 20 mM H2SO4. Pd electrodeposition was carried out at 0.3 VAg/AgCl in all cases. In some cases, the alumina template was removed by soaking the sample in a 0.1 M NaOH solution for 24 h, in order to obtain and study the characteristics of liberated Pd NWs. In the case of dp ≈ 35 nm, the current density at first decreases monotonically from 0.4 to 0.3 mA cm−2 in 10 min, then remains constant until tdep ≈ 40 min. The residue of etching was carefully removed by washing the sample with de-ionized water several times.

File: gold_data/materials_informatics_gold/materials_informatics_gold_es_and_chems/Synthesis_of_silver_nanoparticles_by_chemical_and_biological_methods_and_their_antimicrobial_properties.txt
10.1080/17458080.2016.1139196
Sterile distilled water was used throughout the experiments. All ingredients of reacting materials were prepared in double distilled water. In typical experiment, 50 ml of 1 × 10−3 M AgNO3 was heated to boiling. To this solution, 5 ml of 1% trisodium citrate was included drop by drop. Solution was mixed vigorously during this process and heated until the colour change was noticeable (pale brown). Finally, it was removed from the heating element and stirred until cooled to room temperature. The final pH was adjusted to 6.0 and the flasks were incubated in the orbital shaker at 200 rpm at 32 °C. After five days of incubation, the mycelium was separated by filtration and supernatant was challenged with equal amount of silver nitrate solution of 1 mM (prepared in deionised water) and incubated in shaker at 200 rpm in dark condition at 32 °C (Figure 1). Simultaneously, a positive control of silver nitrate solution and deionised water, and a negative control containing only silver nitrate solution were maintained under same conditions. The reduction of pure silver ions synthesised by chemical and biological means was monitored by measuring the UV–Vis spectrum of the reaction mixture. One day old bacterial culture was taken (1 × 105 CFU/ml) and was used to prepare the bacterial lawns. The wells were injected with 60 μl of biologically synthesised silver nanoparticle solution, 60 μl of chemically synthesised silver nanoparticle solution, 60 μl of 1 mM AgNO3 as a negative control along with 60 μl of 30 μg/ml of streptomycin as a positive control. The plates were further incubated at 37 °C for 24 h and were then examined for the presence of zones of inhibition. In the case of chemical synthesis methods, a stabiliser (surfactant) is added to the first solution to prevent the agglomeration of silver nanoparticles, whereas in biological synthesis there is no need to add a stabilising agent.

File: gold_data/materials_informatics_gold/materials_informatics_gold_es_and_chems/Synthesis_of_silver_nanoparticles_in_a_polyvinylpyrrolidone_(PVP)_paste,_and_their_optical_properties_in_a_film_and_in_ethylene_glycol.txt
10.1016/j.materresbull.2007.02.013
This paper reports the synthesis of silver nanoparticles by chemical reduction of a very small volume (0.05 mL) of aqueous silver nitrate mixed with acetone into which solid PVP is added at 25 °C. Since PVP is insoluble in acetone, the original slightly yellow powder turns into a paste, whose color changes to dark brown after 35 min of magnetic agitation, indicating the formation of silver nanoparticles in the polymer matrix. The rest of the powder was dissolved in ethylene glycol under magnetic stirring. Therefore, 50 mg AgNO3 (29.4 mmol) were first dissolved in 0.05 mL de-ionized water. Then, 30 mL acetone was added and the resulting solution was mixed under magnetic agitation during 20 min. To this solution, 1.5 g PVP powder was added and the agitation was continued for another 35 min. At the end of the mixing period the remaining acetone was decanted.

File: gold_data/materials_informatics_gold/materials_informatics_gold_es_and_chems/Synthesis_of_well-defined_copper_nanocubes_by_a_one-pot_solution_process.txt
In a typical procedure, solutions of PVP (0.30 M, 5 ml, Mw≈40 000, Fluka) in anhydrous ethylene glycol (EG), CuSO4 (0.10 M, 3 ml) in EG and ascorbic acid (0.25 M, 3 ml) were prepared. The PVP solution was stirred with a magnetic bar and heated to 140 °C in a three-necked round bottom flask. Then the room temperature solutions of CuSO4 and ascorbic acid were simultaneously injected, drop-wise, into the hot PVP solution at a rate of approximately 0.25 ml min−1 by a syringe. Heating and stirring were maintained for a further hour and the solution finally turned reddish brown, it was then cooled to 80 °C and aged for approximately one hour in order to promote the growth of nanoparticles. It was necessary to add a further small amount of the ascorbic acid solution into the reaction mixture during this process to prevent the Cu nanocubes being oxidized. When the reaction finished, the reaction system was cooled to room temperature, then diluted with ethanol and centrifuged (2000 rpm, 15 min).

File: gold_data/materials_informatics_gold/materials_informatics_gold_es_and_chems/The_Role_of_Cuprous_Oxide_Seeds_in_the_One-Pot_and_Seeded_Syntheses_of_Copper_Nanowires.txt
10.1002/smll.201303005
Cu(NO3)2 (Sigma-Aldrich, 0.1 M, 1 mL), NaOH (Acros Organics, 15 M, 20 mL) and EDA (Sigma-Aldrich, 150 μL) were mixed in a 50 mL round bottom flask with a glass stopper and heated to 50 °C at a stirring rate of 700 rpm. N2H4 (Sigma-Aldrich, 35 wt%, 25 μL) was quickly injected into the above solution after stirring for 5 min. Upon addition of N2H4, the mixture initially turned white and cloudy, and changed to a clear and colorless solution within the first 2 min. The solution remained clear till t = ~60 min when a dark red color slowly appeared throughout the entire solution. An aqueous solution (~15 mL) containing 3% PVP (polyvinylpyrrolidone, Sigma-Aldrich, MW = 10 K) and 1% DEHA (diethylhydroxylamine, Acros Organics) was added to the growth solution to collect the nanowires. The mixture was then transferred to a separation funnel and vigorously shaken until a white clump of PVP and nanowires floated to the surface. The bottom solution was drained and fresh PVP/DEHA solution was added to re-disperse the nanowires. Seed solution was prepared by adding N2H4 (35%, 25 μL) into a preheated mixture (50 °C, stirred at 700 rpm) of Cu(NO3)2 (0.1 M, 1 mL), NaOH (15 M, 20 mL). After stirring for 2 min, 5 mL, 2 mL, or 1 mL of seed solution was transferred to a preheated growth solution (50 °C, stirred at 700 rpm) containing Cu(NO3)2 (0.1 M, 1 mL), NaOH (15 M, 20 mL) and EDA (150 μL, 2.25 mmol), to produce nanowires with an aspect ratio of 380, 720, and 1130, respectively. N2H4 (35 wt%, 25 μL) was then added, the stirring was stopped after 2 min, and the mixture slowly changed from orange to deep red over the next 20 min. A mixture of Cu(NO3)2 (0.1 M, 1 mL), NaOH (15 M, 20 mL) and a certain amount of EDA was preheated with stirring at 700 rpm for 5 min at 50 °C. After N2H4 (35%, 25 μL) was added, the solution turned orange and Cu2O octahedra formed. The Cu2O particles were collected using the PVP/DEHA solution and purified with 1% DEHA solution for further characterization with SEM and XRD. The collected particles were then dissolved in concentrated nitric acid (1 mL) and diluted to a set volume.

File: gold_data/materials_informatics_gold/materials_informatics_gold_es_and_chems/The_Synthesis_and_Coating_of_Long,_Thin_Copper_Nanowires_to_Make_Flexible,_Transparent_Conducting_Films_on_Plastic_Substrates.txt
10.1002/adma.201102284
To grow nanowires in our previous study, we kept the reaction mixture at a constant temperature (80 °C) throughout the nucleation and growth of the CuNWs. Furthermore, the capping agent used in the synthesis, ethylenediamine (EDA), was found to be a poor dispersant for the CuNWs. In order to grow longer, thinner wires, we heated the reaction mixture only a short time (about 3 min at 80 °C) in order to induce reduction of copper ions (as indicated from a change in the reaction color from blue to clear). Polyvinylpyrrolidone (PVP) was then added to this mixture to prevent the CuNWs from aggregating and this mixture was quickly cooled in an ice bath.

File: gold_data/materials_informatics_gold/materials_informatics_gold_es_and_chems/Turkevich_Method_for_Gold_Nanoparticle_Synthesis_Revisited.txt
The reduction of a gold hydrochlorate solution (Chempur, 99%) has been initiated by sodium tris-citrate (Merck) by bringing gold solution to a boil in a double-walled reactor, which is heated by a bath thermostat. No refluxing was utilized in order to prevent the presence of temperature gradients in the liquid. When the solution (95 mL) started to boil, 5 mL of preheated citrate solution was added. After a defined time (normally 15 min), the liquid was extracted and cooled to room temperature.

File: gold_data/materials_informatics_gold/materials_informatics_gold_es_and_chems/Twinned_Structure_and_Growth_of_V-Shaped_Silver_Nanowires_Generated_by_a_Polyol−Thermal_Approach.txt
Ultrapure water was used in all the synthesis processes. In a typical synthesis, 10 mL of EG solution containing a small amount of PVP (MW= 55 000) (0.050 g) was stirred vigorously until all the PVP dissolved completely and the solution became transparent. Second, 0.02548 g of AgNO3 (~0.15 mmol) was dissolved in 5 mL of EG solution, followed by vigorous stirring until the solution became homogeneous. Finally, the two solutions were put into a 25-mL vial and mixed homogeneously by stirring, followed by placing the vial into a Teflon-lined stainless steel autoclave (50 mL capacity). The autoclave was heated in an oven and maintained at a temperature range of 80 to 180 °C for different times (30 min to a few hours) for optimization of products.

File: gold_data/materials_informatics_gold/materials_informatics_gold_es_and_chems/Ultrasound_agitated_phytofabrication_of_palladium_nanoparticles_using_Andean_blackberry_leaf_and_its_photocatalytic_activity.txt
10.1016/j.jscs.2015.05.008
The collected fresh BL (5 g) was washed thoroughly with Milli-Q water; heated (65–70 °C) in 50 mL of Milli-Q water for 60 min. The filtrate was collected in a 50 mL Erlenmeyer flask and stored at 4 °C for further use. For green synthesis, 1.0 mL of BL extract was mixed with 10 mL of 1 mM K2PdCl6 solution; (a) kept at 25 °C for 24 h and then (b) agitated under sonication. Ultrasound irradiation was carried out with ultrasonic processors (DAIGGER GE 505, 500 W, 20 kHz) immersed directly into the reaction solution. After ultrasound irradiation, reduction of Pd2+ to Pd was observed by the change in their color (yellow to brownish-black) of the reaction mixture. In set 1, 5 mL of MB (10 mg/L) and 1 mL of H2O were kept in a glass vial. In set 2, 5 mL of MB (10 mg/L) was mixed with 700 μL of H2O and 300 μL of PdNPs. In set 3, 5 mL of MB (10 mg/L) was mixed with 700 μL of H2O and 300 μL of PdNPs, and then kept in visible light (55–60 cd/m2) at room temperature.

File: gold_data/materials_informatics_gold/materials_informatics_gold_es_and_chems/Wet_Chemical_Synthesis_of_High_Aspect_Ratio_Cylindrical_Gold_Nanorods.txt
10.1021/jp0107964
A 20 mL aqueous solution containing 2.5 × 10-4 M HAuCl4 and 2.5 × 10-4 M tri-sodium citrate was prepared in a conical flask. Next, 0.6 mL of ice cold 0.1 M NaBH4 solution was added to the solution all at once while stirring. The particles in this solution were used as seeds within 2−5 h after preparation. In a clean test tube, 10 mL of growth solution, containing 2.5 × 10-4 M HAuCl4 and 0.1 M cetyltrimethylammonium bromide (CTAB), was mixed with 0.05 mL of 0.1 M freshly prepared ascorbic acid solution. Next, 0.025 mL of the 3.5 nm seed solution was added. No further stirring or agitation was done. Within 5−10 min, the solution color changed to reddish brown. The solution was stable for more than one month. A three-step seeding method was used for this nanorod preparation. Three test tubes (labeled A, B, and C), each containing 9 mL growth solution, consisting of 2.5 × 10-4 M HAuCl4 and 0.1 M CTAB, were mixed with 0.05 mL of 0.1 M ascorbic acid. Next, 1.0 mL of the 3.5 nm seed solution was mixed with sample A. After 4−5 h, 1.0 mL was drawn from solution A and added to solution B, followed by thorough mixing. The color of solution B turned red within 4−5 min. After 4−5 h, 1 mL of B was mixed with C. Solution C turned red in color within 10 min. This procedure was similar to the method for preparing 13 aspect ratio rods. For 13 aspect ratio rods, the seed or solutions A and B were added to the growth solution after the growth occurring in the previous reaction was complete. But to make 18 aspect ratio rods, particles from A and B were transferred to the growth solution while the particles in these solution were still growing. Typically, solution A was transferred to B after 15 s of adding 3.5 nm seed to A, and solution B was transferred to C after 30 s of adding solution A to B.
