Repository: LLNL/MI-ChemVis

# ChemVis

## Intro
- A visual analytics system for the material informatics project

### 2. Run the visualization server
 - Start the server:  
   `python runServer.py`
 - Then open the browser at http://localhost:5010/

This dataset is comprised of a json file, and a folder of other text files, containing annotations by SME's. 
The folder of text files contains 2 files per paper (total 198 files). IE, 1 file of chemicals annotated (average 10 per paper), and 1 file of the experimental sentences (also short) for each paper.
The JSON file repeats this data, but with additional annotations: the morphology and composition of the papers.

File: gold_data/materials_informatics_gold/gold_standard.json (part 1 of 7)
{
    "Size-controlled_silver_nanoparticles_synthesized_over_the_range_5\u2013100_nm_using_the_same_protocol_and_their_antibacterial_efficacy": {
        "anns": [
            {
                "start": 105, 
                "end": 110, 
                "word": "NaBH4"
            }, 
            {
                "start": 115, 
                "end": 118, 
                "word": "TSC"
            }, 
            {
                "start": 282, 
                "end": 287, 
                "word": "AgNO3"
            }, 
            {
                "start": 485, 
                "end": 489, 
                "word": "NaOH"
            }
        ], 
        "filename": "Size-controlled_silver_nanoparticles_synthesized_over_the_range_5\u2013100_nm_using_the_same_protocol_and_their_antibacterial_efficacy", 
        "morphology": [
            "nanoparticle"
        ], 
        "composition": [
            "Ag"
        ], 
        "experimental_sentences": "A typical procedure is as follows: the required volumes of freshly prepared aqueous solutions containing NaBH4 and TSC were mixed and heated to 60 \u00b0C for 30 minutes in the dark with vigorous stirring to ensure a homogenous solution. At the end of 30 minutes, the required volume of AgNO3 solution was added drop-wise to the mixture and subsequently, the temperature was further raised to 90 \u00b0C. As the temperature reached 90 \u00b0C, the pH of the solution was adjusted to 10.5 using 0.1 M NaOH while heating was continued for 20 minutes, until a change of colour was evident. The nanoparticle suspension was allowed to cool at room temperature.\n", 
        "doi": "10.1039/C3RA44507K"
    }, 
    "Mercaptoacetic_Acid-Capped_Silver_Nanoparticles_Colloid:_Formation,_Morphology,_and_SERS_Activity": {
        "anns": [
            {
                "start": 28, 
                "end": 33, 
                "word": "AgNO3"
            }, 
            {
                "start": 73, 
                "end": 78, 
                "word": "water"
            }, 
            {
                "start": 106, 
                "end": 125, 
                "word": "mercaptoacetic acid"
            }, 
            {
                "start": 222, 
                "end": 225, 
                "word": "NaI"
            }, 
            {
                "start": 288, 
                "end": 291, 
                "word": "AgI"
            }, 
            {
                "start": 321, 
                "end": 326, 
                "word": "NaBH4"
            }, 
            {
                "start": 344, 
                "end": 347, 
                "word": "AgI"
            }, 
            {
                "start": 439, 
                "end": 445, 
                "word": "silver"
            }
        ], 
        "filename": "Mercaptoacetic_Acid-Capped_Silver_Nanoparticles_Colloid:_Formation,_Morphology,_and_SERS_Activity", 
        "title": "Mercaptoacetic Acid-Capped Silver Nanoparticles Colloid:\u2009 Formation, Morphology, and SERS Activity", 
        "morphology": [
            "nanoparticle"
        ], 
        "composition": [
            "Ag"
        ], 
        "experimental_sentences": "A total of 2.5 mL of 10-2 M AgNO3 was added to 75 mL of triply distilled water. A total of 5 mL of 10-2 M mercaptoacetic acid was added as stabilizer to the solution with stirring. After 10 min of mixing, 2.5 mL of 10-2 M NaI was dropped into the solution slowly, yielding a green-yellow AgI colloid. A total of 20 mg of NaBH4 was added to the AgI colloidal solution, and the reaction mixture was continually stirred for about 20 min. The silver colloid was finally obtained.\n", 
        "doi": "10.1021/la0341815"
    }, 
    "The_Role_of_Cuprous_Oxide_Seeds_in_the_One-Pot_and_Seeded_Syntheses_of_Copper_Nanowires": {
        "anns": [
            {
                "start": 0, 
                "end": 8, 
                "word": "Cu(NO3)2"
            }, 
            {
                "start": 39, 
                "end": 43, 
                "word": "NaOH"
            }, 
            {
                "start": 78, 
                "end": 81, 
                "word": "EDA"
            }, 
            {
                "start": 219, 
                "end": 223, 
                "word": "N2H4"
            }, 
            {
                "start": 343, 
                "end": 347, 
                "word": "N2H4"
            }, 
            {
                "start": 624, 
                "end": 627, 
                "word": "PVP"
            }, 
            {
                "start": 629, 
                "end": 649, 
                "word": "polyvinylpyrrolidone"
            }, 
            {
                "start": 684, 
                "end": 688, 
                "word": "DEHA"
            }, 
            {
                "start": 690, 
                "end": 710, 
                "word": "diethylhydroxylamine"
            }, 
            {
                "start": 888, 
                "end": 891, 
                "word": "PVP"
            }, 
            {
                "start": 972, 
                "end": 975, 
                "word": "PVP"
            }, 
            {
                "start": 976, 
                "end": 980, 
                "word": "DEHA"
            }, 
            {
                "start": 1067, 
                "end": 1071, 
                "word": "N2H4"
            }, 
            {
                "start": 1141, 
                "end": 1149, 
                "word": "Cu(NO3)2"
            }, 
            {
                "start": 1165, 
                "end": 1169, 
                "word": "NaOH"
            }, 
            {
                "start": 1334, 
                "end": 1342, 
                "word": "Cu(NO3)2"
            }, 
            {
                "start": 1358, 
                "end": 1361, 
                "word": "NaO"
            }, 
            {
                "start": 1381, 
                "end": 1384, 
                "word": "EDA"
            }, 
            {
                "start": 1485, 
                "end": 1489, 
                "word": "N2H4"
            }, 
            {
                "start": 1650, 
                "end": 1658, 
                "word": "Cu(NO3)2"
            }, 
            {
                "start": 1674, 
                "end": 1678, 
                "word": "NaOH"
            }, 
            {
                "start": 1717, 
                "end": 1720, 
                "word": "EDA"
            }, 
            {
                "start": 1786, 
                "end": 1790, 
                "word": "N2H4"
            }, 
            {
                "start": 1846, 
                "end": 1850, 
                "word": "Cu2O"
            }, 
            {
                "start": 1873, 
                "end": 1877, 
                "word": "Cu2O"
            }, 
            {
                "start": 1913, 
                "end": 1916, 
                "word": "PVP"
            }, 
            {
                "start": 1917, 
                "end": 1921, 
                "word": "DEHA"
            }, 
            {
                "start": 1952, 
                "end": 1956, 
                "word": "DEHA"
            }, 
            {
                "start": 2073, 
                "end": 2084, 
                "word": "nitric acid"
            }
        ], 
        "filename": "The_Role_of_Cuprous_Oxide_Seeds_in_the_One-Pot_and_Seeded_Syntheses_of_Copper_Nanowires", 
        "morphology": [
            "nanowire"
        ], 
        "composition": [
            "Cu"
        ], 
        "experimental_sentences": "Cu(NO3)2 (Sigma-Aldrich, 0.1 M, 1 mL), NaOH (Acros Organics, 15 M, 20 mL) and EDA (Sigma-Aldrich, 150 \u03bcL) were mixed in a 50 mL round bottom flask with a glass stopper and heated to 50 \u00b0C at a stirring rate of 700 rpm. N2H4 (Sigma-Aldrich, 35 wt%, 25 \u03bcL) was quickly injected into the above solution after stirring for 5 min. Upon addition of N2H4, the mixture initially turned white and cloudy, and changed to a clear and colorless solution within the first 2 min. The solution remained clear till t = ~60 min when a dark red color slowly appeared throughout the entire solution. An aqueous solution (~15 mL) containing 3% PVP (polyvinylpyrrolidone, Sigma-Aldrich, MW = 10 K) and 1% DEHA (diethylhydroxylamine, Acros Organics) was added to the growth solution to collect the nanowires. The mixture was then transferred to a separation funnel and vigorously shaken until a white clump of PVP and nanowires floated to the surface. The bottom solution was drained and fresh PVP/DEHA solution was added to re-disperse the nanowires. Seed solution was prepared by adding N2H4 (35%, 25 \u03bcL) into a preheated mixture (50 \u00b0C, stirred at 700 rpm) of Cu(NO3)2 (0.1 M, 1 mL), NaOH (15 M, 20 mL). After stirring for 2 min, 5 mL, 2 mL, or 1 mL of seed solution was transferred to a preheated growth solution (50 \u00b0C, stirred at 700 rpm) containing Cu(NO3)2 (0.1 M, 1 mL), NaOH (15 M, 20 mL) and EDA (150 \u03bcL, 2.25 mmol), to produce nanowires with an aspect ratio of 380, 720, and 1130, respectively. N2H4 (35 wt%, 25 \u03bcL) was then added, the stirring was stopped after 2 min, and the mixture slowly changed from orange to deep red over the next 20 min. A mixture of Cu(NO3)2 (0.1 M, 1 mL), NaOH (15 M, 20 mL) and a certain amount of EDA was preheated with stirring at 700 rpm for 5 min at 50 \u00b0C. After N2H4 (35%, 25 \u03bcL) was added, the solution turned orange and Cu2O octahedra formed. The Cu2O particles were collected using the PVP/DEHA solution and purified with 1% DEHA solution for further characterization with SEM and XRD. The collected particles were then dissolved in concentrated nitric acid (1 mL) and diluted to a set volume.\n", 
        "doi": "10.1002/smll.201303005"
    }, 
    "Polyol_Synthesis_of_Ultrathin_Pd_Nanowires_via_Attachment-Based_Growth_and_Their_Enhanced_Activity_towards_Formic_Acid_Oxidation": {
        "anns": [
            {
                "start": 25, 
                "end": 28, 
                "word": "PVP"
            }, 
            {
                "start": 41, 
                "end": 44, 
                "word": "DEG"
            }, 
            {
                "start": 156, 
                "end": 159, 
                "word": "DEG"
            }, 
            {
                "start": 187, 
                "end": 198, 
                "word": "(CF3COO)2Pd"
            }
        ], 
        "filename": "Polyol_Synthesis_of_Ultrathin_Pd_Nanowires_via_Attachment-Based_Growth_and_Their_Enhanced_Activity_towards_Formic_Acid_Oxidation", 
        "title": "Synthesis of Ultrathin Pd Nanowires via Attachment-Based Growth and Their Enhanced Activity towards Formic Acid Oxidation", 
        "morphology": [
            "nanowire"
        ], 
        "composition": [
            "Pd"
        ], 
        "experimental_sentences": "In a standard synthesis, PVP (30 mg) and DEG (2 mL) were added into a glass vial and heated in an oil bath at 140 \u00b0C under magnetic stirring. Then, another DEG solution (1 mL) containing (CF3COO)2Pd (10 mg) was quickly injected with a pipette. The vial was removed from the oil bath 3 h later and naturally cooled down to room temperature.\n", 
        "doi": "10.1002/adfm.201302339"
    }, 
    "Seed-mediated_synthesis_of_gold_nanorods:_control_of_the_aspect_ratio_by_variation_of_the_reducing_agent": {
        "anns": [
            {
                "start": 54, 
                "end": 57, 
                "word": "H2O"
            }, 
            {
                "start": 134, 
                "end": 138, 
                "word": "CTAB"
            }, 
            {
                "start": 156, 
                "end": 169, 
                "word": "H[AuCl4]\u00b73H2O"
            }, 
            {
                "start": 253, 
                "end": 257, 
                "word": "CTAB"
            }, 
            {
                "start": 317, 
                "end": 321, 
                "word": "gold"
            }, 
            {
                "start": 585, 
                "end": 589, 
                "word": "gold"
            }, 
            {
                "start": 673, 
                "end": 686, 
                "word": "ascorbic acid"
            }, 
            {
                "start": 720, 
                "end": 725, 
                "word": "AuIII"
            }, 
            {
                "start": 729, 
                "end": 732, 
                "word": "AuI"
            }, 
            {
                "start": 769, 
                "end": 781, 
                "word": "hydroquinone"
            }, 
            {
                "start": 948, 
                "end": 952, 
                "word": "gold"
            }, 
            {
                "start": 1065, 
                "end": 1081, 
                "word": "sodium hydroxide"
            }
        ], 
        "filename": "Seed-mediated_synthesis_of_gold_nanorods:_control_of_the_aspect_ratio_by_variation_of_the_reducing_agent", 
        "morphology": [
            "nanorod"
        ], 
        "composition": [
            "Au"
        ], 
        "experimental_sentences": "For the preparation of all samples, freshly deionized H2O was employed. In a first step, 100 mL of a growth solution containing 0.1 M CTAB and 2.5 \u00d7 10\u22124 M H[AuCl4]\u00b73H2O were prepared. This solution was kept at 33 \u00b0C for 24 h to completely dissolve the CTAB powder. Further, 20 mL of a seed solution containing small gold particles was prepared. This solution was kept undisturbed for 24 h at room temperature. After 24 h, 80 \u03bcL of a freshly prepared 0.1 M reducing agent solution (8.0 \u00d7 10\u22126 mol reducing agent) were added to 14.4 mL of the growth solution (containing 3.6 \u00d7 10\u22126 mol gold). The solution was mixed by shaking, whereupon it became colourless in the case of ascorbic acid (indication for the reduction of AuIII to AuI) and brighter yellow in the case of hydroquinone. The colour of the solution did not change for the other three used reducing agents. The addition of 16 \u03bcL of the seed solution (aged 24 h, containing 4.0 \u00d7 10\u22129 mol gold) and subsequent mixing of the solution by shaking led to a reddish colour of the solution. In some experiments, sodium hydroxide solution (e.g. 80 \u03bcL, 0.1 M, leading to a final pH around 4) was used to modify the pH value, added to the growth solution just before the addition of seed solution. In this case, after addition of the seed solution the reaction mixture became transparent for all reducing agents after a certain time (if not already transparent before addition of the seed solution).\n", 
        "doi": "10.1007/s11051-013-1471-2"
    }, 
    "A_rapid_synthesis_of_high_aspect_ratio_copper_nanowires_for_high-performance_transparent_conducting_films": {
        "anns": [
            {
                "start": 45, 
                "end": 54, 
                "word": "hydrazine"
            }, 
            {
                "start": 56, 
                "end": 60, 
                "word": "N2H4"
            }, 
            {
                "start": 142, 
                "end": 150, 
                "word": "Cu(NO3)2"
            }, 
            {
                "start": 159, 
                "end": 163, 
                "word": "NaOH"
            }, 
            {
                "start": 178, 
                "end": 181, 
                "word": "EDA"
            }
        ], 
        "filename": "A_rapid_synthesis_of_high_aspect_ratio_copper_nanowires_for_high-performance_transparent_conducting_films", 
        "morphology": [
            "nanowire"
        ], 
        "composition": [
            "Cu"
        ], 
        "experimental_sentences": "In a typical synthesis, 10.5\u201320 \u03bcL of 35 wt% hydrazine (N2H4, 5.7\u201310.5 mM in the final solution) is injected into a mixture containing 4.8 mM Cu(NO3)2, 14.3 M NaOH and 72\u2013214 mM EDA preheated to 70 \u00b0C.\n", 
        "doi": "10.1039/C3CC48561G"
    }, 
    "Turkevich_Method_for_Gold_Nanoparticle_Synthesis_Revisited": {
        "anns": [
            {
                "start": 19, 
                "end": 37, 
                "word": "gold hydrochlorate"
            }, 
            {
                "start": 84, 
                "end": 103, 
                "word": "sodium tris-citrate"
            }, 
            {
                "start": 124, 
                "end": 128, 
                "word": "gold"
            }, 
            {
                "start": 374, 
                "end": 381, 
                "word": "citrate"
            }
        ], 
        "filename": "Turkevich_Method_for_Gold_Nanoparticle_Synthesis_Revisited", 
        "morphology": [
            "nanoparticle"
        ], 
        "composition": [
            "Au"
        ], 
        "experimental_sentences": "The reduction of a gold hydrochlorate solution (Chempur, 99%) has been initiated by sodium tris-citrate (Merck) by bringing gold solution to a boil in a double-walled reactor, which is heated by a bath thermostat. No refluxing was utilized in order to prevent the presence of temperature gradients in the liquid. When the solution (95 mL) started to boil, 5 mL of preheated citrate solution was added. After a defined time (normally 15 min), the liquid was extracted and cooled to room temperature.\n", 
        "doi": "10.1021/jp061667w"
    }, 
    "Formation_of_Silver_Nanoparticles_and_Self-Assembled_Two-Dimensional_Ordered_Superlattice": {
        "anns": [
            {
                "start": 33, 
                "end": 39, 
                "word": "silver"
            }, 
            {
                "start": 61, 
                "end": 66, 
                "word": "AgNO3"
            }, 
            {
                "start": 94, 
                "end": 106, 
                "word": "chloroformic"
            }, 
            {
                "start": 152, 
                "end": 162, 
                "word": "C8H17)4NBr"
            }, 
            {
                "start": 265, 
                "end": 278, 
                "word": "1-nonanethiol"
            }, 
            {
                "start": 300, 
                "end": 311, 
                "word": "nonanethiol"
            }, 
            {
                "start": 312, 
                "end": 314, 
                "word": "Ag"
            }, 
            {
                "start": 372, 
                "end": 390, 
                "word": "sodium borohydride"
            }, 
            {
                "start": 399, 
                "end": 404, 
                "word": "NaBH4"
            }
        ], 
        "filename": "Formation_of_Silver_Nanoparticles_and_Self-Assembled_Two-Dimensional_Ordered_Superlattice", 
        "morphology": [
            "nanoparticle"
        ], 
        "composition": [
            "Ag"
        ], 
        "experimental_sentences": "Thirty milliliters of an aqueous silver ion solution (0.03 M AgNO3) was mixed with 20 mL of a chloroformic solution of phase transfer catalyst (0.20 M (C8H17)4NBr) and stirred vigorously for 1 h. The French gray organic phase was subsequently collected, and 150 \u03bcL 1-nonanethiol was added. After the nonanethiol/Ag+ solution was stirred for 15 min, 24 mL of fresh aqueous sodium borohydride (0.43 M NaBH4) solution used as the reducing agent was injected, and the system color became sable immediately. The reaction mixture was stirred for over 3 h before the organic/nanocrystal-rich phase was collected.\n", 
        "doi": "10.1021/la001239w"
    }, 
    "Anisotropic_growth_of_gold_clusters_to_gold_nanocubes_under_UV_irradiation": {
        "anns": [
            {
                "start": 31, 
                "end": 35, 
                "word": "CTAB"
            }, 
            {
                "start": 77, 
                "end": 83, 
                "word": "HAuCl4"
            }, 
            {
                "start": 173, 
                "end": 179, 
                "word": "HAuCl4"
            }, 
            {
                "start": 260, 
                "end": 270, 
                "word": "2-naphthol"
            }, 
            {
                "start": 327, 
                "end": 337, 
                "word": "2-naphthol"
            }, 
            {
                "start": 398, 
                "end": 402, 
                "word": "NaOH"
            }, 
            {
                "start": 450, 
                "end": 454, 
                "word": "gold"
            }
        ], 
        "filename": "Anisotropic_growth_of_gold_clusters_to_gold_nanocubes_under_UV_irradiation", 
        "morphology": [
            "nanocube"
        ], 
        "composition": [
            "Au"
        ], 
        "experimental_sentences": "In a typical synthesis 2 ml of CTAB (10\u22122 M) solution was mixed with a stock HAuCl4 solution in an open mouth borosil glass vial (25 ml) in such an amount so that the final HAuCl4 concentration became 1.6 \u00d7 10\u22125 M. After that 1 ml (10\u22123 M) solution of aqueous 2-naphthol was added to the mixture and the final concentration of 2-naphthol in the mixture became 3.1 \u00d7 10\u22124 M. Finally 40 \u00b5l of 10\u22122 M NaOH was introduced rapidly with stirring to induce gold nanoparticle nucleation and then the mixture was irradiated under a ~365 nm UV light for about 17 h. The irradiation was done keeping the UV light source 3 cm apart from the open end of the glass vials.\n", 
        "doi": "10.1088/0957-4484/18/7/075712"
    }, 
    "Facile_Synthesis_of_Silver_Nanowires_with_Different_Aspect_Ratios_and_Used_as_High-Performance_Flexible_Transparent_Electrodes": {
        "anns": [
            {
                "start": 22, 
                "end": 27, 
                "word": "AgNO3"
            }, 
            {
                "start": 53, 
                "end": 55, 
                "word": "EG"
            }, 
            {
                "start": 97, 
                "end": 100, 
                "word": "PVP"
            }, 
            {
                "start": 120, 
                "end": 130, 
                "word": "CuCl2\u00b72H2O"
            }, 
            {
                "start": 158, 
                "end": 160, 
                "word": "EG"
            }, 
            {
                "start": 246, 
                "end": 252, 
                "word": "Teflon"
            }
        ], 
        "filename": "Facile_Synthesis_of_Silver_Nanowires_with_Different_Aspect_Ratios_and_Used_as_High-Performance_Flexible_Transparent_Electrodes", 
        "morphology": [
            "nanowire"
        ], 
        "composition": [
            "Ag"
        ], 
        "experimental_sentences": "Typically, 0.170 g of AgNO3 is dissolved in 10 mL of EG under magnetic stirring. Then, 0.15 M of PVP-40 and 0.111 mM of CuCl2\u00b72H2O mixed solution in 10 mL of EG is added dropwise to the above solution. Afterwards, the mixture is transferred into Teflon-lined stainless steel autoclave with a capacity of 50 mL and heated at 160 \u00b0C for 3 h.\n", 
        "doi": "10.1186/s11671-017-2259-6"
    }, 
    "Synthesis_and_Study_of_Silver_Nanoparticles": {
        "anns": [
            {
                "start": 25, 
                "end": 39, 
                "word": "silver nitrate"
            }, 
            {
                "start": 100, 
                "end": 118, 
                "word": "sodium borohydride"
            }, 
            {
                "start": 298, 
                "end": 312, 
                "word": "silver nitrate"
            }, 
            {
                "start": 363, 
                "end": 377, 
                "word": "silver nitrate"
            }
        ], 
        "filename": "Synthesis_and_Study_of_Silver_Nanoparticles", 
        "morphology": [
            "nanoparticle"
        ], 
        "composition": [
            "Ag"
        ], 
        "experimental_sentences": "A 10-mL volume of 1.0 mM silver nitrate was added dropwise (about 1 drop/second) to 30 mL of 2.0 mM sodium borohydride solution that had been chilled in an icebath. The reaction mixture was stirred vigorously on a magnetic stir plate. The solution turned light yellow after the addition of 2 mL of silver nitrate and a brighter yellow (Figure 1A) when all of the silver nitrate had been added. The entire addition took about three minutes, after which the stirring was stopped and the stir bar removed. \n", 
        "doi": "10.1021/ed084p322"
    }, 
    "New_aspects_of_gold_nanorod_formation_via_seed-mediated_method": {
        "anns": [
            {
                "start": 82, 
                "end": 94, 
                "word": "HAuCl4\u00b73 H2O"
            }, 
            {
                "start": 120, 
                "end": 124, 
                "word": "CTAB"
            }, 
            {
                "start": 207, 
                "end": 212, 
                "word": "NaBH4"
            }
        ], 
        "filename": "New_aspects_of_gold_nanorod_formation_via_seed-mediated_method", 
        "morphology": [
            "nanorod"
        ], 
        "composition": [
            "Au"
        ], 
        "experimental_sentences": "The seed solution was prepared in a 20 mL flask in which two aqueous solutions of HAuCl4\u00b73 H2O (5.0 mL; 0.5 mmol/L) and CTAB (2.5 mL; 0.20 mol/L) were added. In the sequence, an ice-cold aqueous solution of NaBH4 (0.6 mL; 0.01 mol/L) was added at one time. The resulting solution was kept under gentle magnetic stirring for 2 min. The resulting solution was used for a period of 2 h after the preparation.\n", 
        "doi": "10.1016/j.crci.2013.01.013"
    }, 
    "A_Simple_Hydrothermal_Route_to_Large-Scale_Synthesis_of_Uniform_Silver_Nanowires": {
        "anns": [
            {
                "start": 24, 
                "end": 38, 
                "word": "silver nitrate"
            }, 
            {
                "start": 58, 
                "end": 73, 
                "word": "sodium chloride"
            }, 
            {
                "start": 113, 
                "end": 118, 
                "word": "water"
            }, 
            {
                "start": 150, 
                "end": 165, 
                "word": "silver chloride"
            }, 
            {
                "start": 191, 
                "end": 198, 
                "word": "glucose"
            }, 
            {
                "start": 331, 
                "end": 337, 
                "word": "Teflon"
            }, 
            {
                "start": 553, 
                "end": 558, 
                "word": "water"
            }, 
            {
                "start": 572, 
                "end": 579, 
                "word": "ethanol"
            }
        ], 
        "filename": "A_Simple_Hydrothermal_Route_to_Large-Scale_Synthesis_of_Uniform_Silver_Nanowires", 
        "morphology": [
            "nanowire"
        ], 
        "composition": [
            "Ag"
        ], 
        "experimental_sentences": "In a typical procedure, silver nitrate (0.02 M, 5 mL) and sodium chloride (0.02 M, 5 mL) were added to distilled water (30 mL) under stirring to form silver chloride colloidal solution. Then glucose (0.04 g, 0.2 mmol) was dissolved in the above colloidal solution; this was then transferred into a stainless steel autoclave with a Teflon liner of 50 mL capacity, and heated in an oven at 180 \u00b0C for 18 h. After the autoclave was air-cooled to room temperature unaided, the resulting silver-gray fluffy precipitate was filtered and washed with distilled water and absolute ethanol, then dried under vacuum at 60 \u00b0C for 2 h.\n", 
        "doi": "10.1002/chem.200400705"
    }, 
    "Electrochemical_synthesis_of_gold_nanocubes": {
        "anns": [
            {
                "start": 15, 
                "end": 45, 
                "word": "cetyltrimethylammonium bromide"
            }, 
            {
                "start": 47, 
                "end": 56, 
                "word": "C19H42BrN"
            }, 
            {
                "start": 58, 
                "end": 62, 
                "word": "CTAB"
            }, 
            {
                "start": 222, 
                "end": 257, 
                "word": "tetradecyltrimethylammonium bromide"
            }, 
            {
                "start": 259, 
                "end": 269, 
                "word": "C48H100BrN"
            }, 
            {
                "start": 271, 
                "end": 275, 
                "word": "TTAB"
            }, 
            {
                "start": 405, 
                "end": 412, 
                "word": "acetone"
            }, 
            {
                "start": 662, 
                "end": 669, 
                "word": "acetone"
            }
        ], 
        "filename": "Electrochemical_synthesis_of_gold_nanocubes", 
        "morphology": [
            "nanocube"
        ], 
        "composition": [
            "Au"
        ], 
        "experimental_sentences": "The surfactant cetyltrimethylammonium bromide (C19H42BrN; CTAB, 98%, Fluka) (0.08 M) served as the electrolytic growth solution, of which 3 mL was put in the glass test tube. Then, 25.2 mg of powdered auxiliary surfactant tetradecyltrimethylammonium bromide (C48H100BrN; TTAB, 99%, Fluka) was added to the same test tube, where it floated on the growth solution. A pipette was then used to add 0.95 mL of acetone (99%, J. T. Baker) solvent on the top of the solution, after which the test tube was sonicated at 40 kHz for 5 min. Electrolysis was carried out under constant ultrasonication (ELMA T710DH, Germany) at 40 kHz for 5 min. During the electrolysis, the acetone solvent was simultaneously injected into the growth solution at a rate of 0.125 mL min\u2212 1. The typical current was set to 5 mA, and the temperature was held constant at 36 \u00b0C.\n", 
        "doi": "10.1016/j.matlet.2005.12.045"
    }, 
    "Obtaining_ultra-long_copper_nanowires_via_a_hydrothermal_process": {
        "anns": [
            {
                "start": 38, 
                "end": 44, 
                "word": "copper"
            }, 
            {
                "start": 63, 
                "end": 78, 
                "word": "octadecylamine"
            }, 
            {
                "start": 79, 
                "end": 82, 
                "word": "ODA"
            }, 
            {
                "start": 106, 
                "end": 126, 
                "word": "copper (II) chloride"
            }, 
            {
                "start": 258, 
                "end": 264, 
                "word": "Teflon"
            }, 
            {
                "start": 500, 
                "end": 508, 
                "word": "n-hexane"
            }, 
            {
                "start": 520, 
                "end": 525, 
                "word": "water"
            }, 
            {
                "start": 530, 
                "end": 537, 
                "word": "ethanol"
            }
        ], 
        "filename": "Obtaining_ultra-long_copper_nanowires_via_a_hydrothermal_process", 
        "morphology": [
            "nanowire"
        ], 
        "composition": [
            "Cu"
        ], 
        "experimental_sentences": "In a typical process for synthesizing copper nanowires, 2 mmol octadecylamine (ODA) was added to 80 mL of copper (II) chloride (12.5 mmol L-1) aqueous solution and vigorously stirred for 5 h forming a blue emulsion.  Then the solution was transferred into a Teflon-lined autoclave of 100-mL capacity and heated at 120\u2013180 \u00b0C for 48 h. After the autoclave was cooled down to room temperature naturally, the supernatant was decanted and the final product was obtained after washing the solid part with n-hexane, deionized water and ethanol, respectively.\n", 
        "doi": "10.1016/j.stam.2005.06.008"
    }, 
    "Facile_Synthesis_of_Silver_Nanocubes_with_Sharp_Corners_and_Edges_in_an_Aqueous_Solution": {
        "anns": [
            {
                "start": 45, 
                "end": 49, 
                "word": "CTAC"
            }, 
            {
                "start": 68, 
                "end": 70, 
                "word": "AA"
            }, 
            {
                "start": 176, 
                "end": 184, 
                "word": "CF3COOAg"
            }, 
            {
                "start": 204, 
                "end": 209, 
                "word": "FeCl3"
            }, 
            {
                "start": 426, 
                "end": 431, 
                "word": "water"
            }
        ], 
        "filename": "Facile_Synthesis_of_Silver_Nanocubes_with_Sharp_Corners_and_Edges_in_an_Aqueous_Solution", 
        "morphology": [
            "nanocube"
        ], 
        "composition": [
            "Ag"
        ], 
        "experimental_sentences": "In a standard protocol, aqueous solutions of CTAC (5 mL, 20 mM) and AA (0.5 mL, 100 mM) were added into a 20 mL glass vial and heated at 60 \u00b0C for 10 min. Aqueous solutions of CF3COOAg (50 \u03bcL, 10 mM) and FeCl3 (80 \u03bcL, 4.29 \u03bcM) were then added in one shot. The reaction solution had a pH value of about 3.1 during the entire synthesis. After 6 h, the products were collected by centrifugation at 8000 rpm and redispersed in DI water.\n", 
        "doi": "10.1021/acsnano.6b05776"
    }, 
    "One-step_seeded_growth_of_Au_nanoparticles_with_widely_tunable_sizes": {
        "anns": [
            {
                "start": 24, 
                "end": 26, 
                "word": "Au"
            }, 
            {
                "start": 128, 
                "end": 146, 
                "word": "sodium borohydride"
            }, 
            {
                "start": 173, 
                "end": 200, 
                "word": "trisodium citrate dihydrate"
            }, 
            {
                "start": 202, 
                "end": 205, 
                "word": "TSC"
            }, 
            {
                "start": 256, 
                "end": 262, 
                "word": "HAuCl4"
            }, 
            {
                "start": 282, 
                "end": 285, 
                "word": "TSC"
            }, 
            {
                "start": 318, 
                "end": 321, 
                "word": "H2O"
            }, 
            {
                "start": 382, 
                "end": 387, 
                "word": "NaBH4"
            }, 
            {
                "start": 758, 
                "end": 760, 
                "word": "Au"
            }, 
            {
                "start": 782, 
                "end": 785, 
                "word": "PVP"
            }, 
            {
                "start": 805, 
                "end": 820, 
                "word": "L-ascorbic acid"
            }, 
            {
                "start": 840, 
                "end": 842, 
                "word": "KI"
            }, 
            {
                "start": 861, 
                "end": 867, 
                "word": "HAuCl4"
            }, 
            {
                "start": 890, 
                "end": 893, 
                "word": "H2O"
            }
        ], 
        "filename": "One-step_seeded_growth_of_Au_nanoparticles_with_widely_tunable_sizes", 
        "morphology": [
            "nanoparticle"
        ], 
        "composition": [
            "Au"
        ], 
        "experimental_sentences": "In a typical synthesis, Au seeds with an average diameter of ~3 nm (TEM, ESI\u2020) were prepared by a direct reduction method using sodium borohydride as the reducing agent and trisodium citrate dihydrate (TSC) as the capping agent. More specifically, 1 mL of HAuCl4 (5 mM) and 1 mL of TSC (5 mM) were mixed with 18 mL of H2O in a flask. Under vigorous stirring, 0.6 mL of freshly made NaBH4 solution (0.1 M) was quickly injected into the solution, leading to an immediate color change to yellowish red. After stirring for 4 h, the solution was collected as the seed solution for subsequent seeded growth. Again under vigorous stirring, a predetermined amount of the seed solution (1\u20131600 \u03bcL) was then quickly injected into a freshly prepared growth solution of Au containing 500 \u03bcL of PVP (5 wt%), 250 \u03bcL of L-ascorbic acid (0.1 M), 200 \u03bcL of KI (0.2 M), 60 \u03bcL of HAuCl4 (0.25 M), and 2 mL of H2O.\n", 
        "doi": "10.1039/C2NR30300K"
    }, 
    "Ultrasound_agitated_phytofabrication_of_palladium_nanoparticles_using_Andean_blackberry_leaf_and_its_photocatalytic_activity": {
        "anns": [
            {
                "start": 20, 
                "end": 22, 
                "word": "BL"
            }, 
            {
                "start": 64, 
                "end": 69, 
                "word": "water"
            }, 
            {
                "start": 109, 
                "end": 114, 
                "word": "water"
            }, 
            {
                "start": 249, 
                "end": 251, 
                "word": "BL"
            }, 
            {
                "start": 289, 
                "end": 296, 
                "word": "K2PdCl6"
            }, 
            {
                "start": 561, 
                "end": 564, 
                "word": "Pd2"
            }, 
            {
                "start": 569, 
                "end": 571, 
                "word": "Pd"
            }, 
            {
                "start": 709, 
                "end": 712, 
                "word": "H2O"
            }, 
            {
                "start": 796, 
                "end": 799, 
                "word": "H2O"
            }, 
            {
                "start": 814, 
                "end": 816, 
                "word": "Pd"
            }, 
            {
                "start": 839, 
                "end": 841, 
                "word": "MB"
            }, 
            {
                "start": 877, 
                "end": 880, 
                "word": "H2O"
            }, 
            {
                "start": 895, 
                "end": 897, 
                "word": "Pd"
            }, 
            {
                "start": 684, 
                "end": 686, 
                "word": "MB"
            }, 
            {
                "start": 758, 
                "end": 760, 
                "word": "MB"
            }
        ], 
        "filename": "Ultrasound_agitated_phytofabrication_of_palladium_nanoparticles_using_Andean_blackberry_leaf_and_its_photocatalytic_activity", 
        "morphology": [
            "nanoparticle"
        ], 
        "composition": [
            "Pd"
        ], 
        "experimental_sentences": "The collected fresh BL (5 g) was washed thoroughly with Milli-Q water; heated (65\u201370 \u00b0C) in 50 mL of Milli-Q water for 60 min. The filtrate was collected in a 50 mL Erlenmeyer flask and stored at 4 \u00b0C for further use. For green synthesis, 1.0 mL of BL extract was mixed with 10 mL of 1 mM K2PdCl6 solution; (a) kept at 25 \u00b0C for 24 h and then (b) agitated under sonication. Ultrasound irradiation was carried out with ultrasonic processors (DAIGGER GE 505, 500 W, 20 kHz) immersed directly into the reaction solution. After ultrasound irradiation, reduction of Pd2+ to Pd was observed by the change in their color (yellow to brownish-black) of the reaction mixture. In set 1, 5 mL of MB (10 mg/L) and 1 mL of H2O were kept in a glass vial. In set 2, 5 mL of MB (10 mg/L) was mixed with 700 \u03bcL of H2O and 300 \u03bcL of PdNPs. In set 3, 5 mL of MB (10 mg/L) was mixed with 700 \u03bcL of H2O and 300 \u03bcL of PdNPs, and then kept in visible light (55\u201360 cd/m2) at room temperature.\n",
